Repository: ShadeSWD/corrosion

File: site/index.html
Коррозия и обрастание — защита судовых конструкций

Коррозия и обрастание
разрушение и защита судовых конструкций в морской воде

Морская вода — почти идеальный электролит: солёность до 39 ‰,
  до 80 % солевого остатка составляют хлориды, растворённого кислорода до
  10 мг/л, и всё это непрерывно перемешивается при движении судна. Обшивка
  корпуса в таких условиях теряет 0,12–0,15 мм в год при равномерном износе и
  до 1,5 мм в год при язвенном; сварные швы на перьях рулей успевали
  прокорродировать насквозь за один междоковый период. Поверх коррозии
  ложится вторая задача — обрастание: за месяцы стоянки корпус зарастает
  слизью, водорослями и балянусами, шероховатость растёт, сопротивление
  движению и расход топлива — вместе с ней.

Курс собран по лекциям кафедры и производственным
  материалам: от электродного потенциала и уравнения Нернста до расчёта числа
  протекторов, нормы расхода краски и потери скорости от обрастания.

Расчёт протекторной защиты

  Площадь защищаемой поверхности, плотность защитного тока, срок службы,
  требуемая масса сплава и число протекторов — с проверкой по токоотдаче
  одного протектора.

  Считать →

Расчёт расхода краски

  Толщина сухой и мокрой плёнки, объёмный сухой остаток, «мёртвый объём»
  шероховатости и коэффициент потерь → удельный расход, число слоёв и общая
  потребность в материале.

  Считать →

Обрастание, сопротивление, топливо

  Как рост шероховатости корпуса между докованиями превращается в
  надбавку к коэффициенту трения, в лишние киловатты на валу и в тонны
  топлива.

  Считать →

Курс теории

  Семь глав: основы коррозии и термодинамика процесса, электрохимия
  морской воды, виды разрушения, средства защиты, лакокрасочные системы,
  обрастание и противообрастающие покрытия, обследование и ремонт.

  Читать →

Источники

  Лекционный курс кафедры, «Книга инспектора окрасочных работ» Jotun,
  ГОСТ 26251-84, ISO 8501-1 и ISO 12944, конвенция AFS 2001.

  Открыть →

Три числа, вокруг которых держится весь курс

Потери от коррозии в развитых странах оценивают в
  2–4 % валового внутреннего продукта, а в металле — в 10–20 % годового
  производства стали. Основные затраты в окраске приходятся не на краску,
  а на подготовку поверхности.

Как устроена каждая глава

  Каждая теоретическая глава открывается блоком «Коротко» — четыре-шесть
  тезисов, которые останутся, если забыть остальное. Дальше идёт подробное
  изложение: электрохимические уравнения записаны в форме работы
  гальванического элемента, схемы нарисованы заново в векторе (направления
  тока и электронов на них проверены — их путают чаще всего), числовые примеры
  показаны в три шага: формула, серым подстановка,
  жирным результат. Расчётные страницы полностью живые: меняете исходные
  данные — пересчитываются все промежуточные величины, а не только итог.

Связи с соседними курсами

  Коррозионная стойкость сталей и их структура — в курсе
  материаловедения;
  экологическая сторона противообрастающих покрытий и запрет оловоорганических
  соединений — в курсе
  промышленной экологии;
  окраска в постройке судна как технологический процесс — в
  технологии судостроения;
  а физика того, как шероховатость корпуса превращается в сопротивление
  трения, разобрана в главе
  о пограничном слое.

File: site/p-fouling.html
Обрастание, сопротивление и расход топлива за междоковый период

Обрастание, сопротивление и расход топлива

  Обрастание не ломает конструкцию — оно берёт деньгами.
  Шероховатость корпуса растёт от докования к докованию, вместе с ней растёт
  коэффициент трения, за ним — буксировочное сопротивление, мощность на валу
  и расход топлива. Ниже эта цепочка развёрнута полностью и посчитана за весь
  междоковый период, а не в одной точке.

Коротко

Коэффициент трения эквивалентной пластины берут по ITTC-57:
  \(C_F = 0{,}075/(\lg \mathrm{Re} - 2)^2\).

  Надбавку на шероховатость — по формуле Боудена — Дэвисона в редакции
  ITTC-78 через эквивалентную песочную шероховатость \(k_s\).

  Шероховатость нарастает почти линейно, и темп задаёт тип
  противообрастающего покрытия: от 10 мкм/год у самоочищающихся
  силиконовых до сотен микрометров при отсутствии защиты.

  Перерасход топлива за период равен интегралу прироста мощности по
  времени — усреднять «по концу периода» нельзя, получится завышение
  примерно вдвое.

Границы применимости. Формула Боудена —
  Дэвисона описывает влияние шероховатости — сварных швов, бухтин,
  дефектов окраски, слизи и мелких обрастателей. Развитое макрообрастание
  (балянусы высотой сантиметры, «джунгли» водорослей) она недооценивает: там
  добавляется сопротивление формы отдельных организмов, и реальные потери
  бывают в разы больше расчётных. Поэтому вариант «без противообрастающего
  покрытия» ниже следует читать как нижнюю оценку.

Исходные данные

Длина по ватерлинии L, м
  
  Ширина B, м
  
  Осадка d, м
  
  Коэффициент общей полноты Cb
  
  Скорость хода V, узлы
  
  Температура воды, °C
  
  Остаточное сопротивление CR (форма и волны)

Противообрастающая система
  
  Темп прироста шероховатости, мкм/год
  
  Шероховатость после докования ks0, мкм
  
  Междоковый период, месяцы

Пропульсивный коэффициент ηD
  
  Удельный расход топлива, г/(кВт·ч)
  
  Доля ходового времени, %
  
  Цена топлива, $/т

Верхняя кривая — рост эквивалентной шероховатости
  от докования к докованию, нижняя — вызванный ею прирост потребной
  мощности. Заштрихованная площадь под нижней кривой и есть перерасход
  топлива за период.

Шаг 1. Смоченная поверхность и число Рейнольдса

  Смоченную поверхность оценим по формуле Мумфорда; при наличии
  гидростатических расчётов её, конечно, берут с кривых элементов теоретического
  чертежа.

$$S = 1{,}025\,L\,(C_b B + 1{,}7 d)$$

$$\mathrm{Re} = \frac{V L}{\nu}$$

Шаг 2. Коэффициент трения и надбавка на шероховатость

$$C_F = \frac{0{,}075}{(\lg \mathrm{Re} - 2)^2}$$

$$\Delta C_F = 0{,}044\left[\left(\frac{k_s}{L}\right)^{1/3}
  - 10\,\mathrm{Re}^{-1/3}\right] + 0{,}000125$$

Шероховатость в конце периода:
  $$k_s(T) = k_{s0} + \dot k_s\,T$$

Та же формула при \(k_s(T)\):

Шаг 3. Сопротивление и мощность

  Полный коэффициент сопротивления складывается из трения эквивалентной
  пластины, надбавки на шероховатость и остаточного сопротивления (форма
  корпуса и волнообразование). Физика первых двух слагаемых разобрана в главе
  о пограничном слое.

$$C = C_F + \Delta C_F + C_R$$

$$R = \tfrac{1}{2}\rho S V^{2} C, \qquad
  P_E = R V, \qquad P_B = \frac{P_E}{\eta_D}$$

То же в конце периода:

Прирост потребной мощности к концу периода:
  $$\delta = \frac{P_B(T) - P_B(0)}{P_B(0)}\cdot 100\ \%$$

Шаг 4. Топливо за междоковый период

  Прирост мощности меняется во времени, поэтому перерасход считаем
  интегралом, а не по конечной точке. Ходовое время за период:

$$t_{\text{ход}} = T\cdot 730\cdot \frac{\text{доля}}{100}
  \ \ [\text{ч}]$$

Топливо, если бы корпус весь период оставался в состоянии
  сразу после докования (эталон сравнения):
  $$G_0 = \mathrm{SFOC}\cdot P_B(0)\cdot t_{\text{ход}}$$

$$G = \mathrm{SFOC}\cdot t_{\text{ход}}\cdot
  \frac{1}{T}\int_0^{T} P_B(\tau)\,d\tau$$

$$\Delta G = G - G_0, \qquad
  \text{стоимость} = \Delta G\cdot \text{цена}$$

Шаг 5. Потеря скорости при постоянной мощности

  Судно чаще идёт не «на заданной скорости любой ценой», а на постоянной
  мощности. Тогда обрастание проявляется как потеря хода. Из
  \(P \propto C V^{3}\) при \(P = \mathrm{const}\):

$$\frac{V(T)}{V(0)} = \left(\frac{C(0)}{C(T)}\right)^{1/3}$$

Оценка приближённая: коэффициенты \(C_F\) и \(\Delta C_F\)
  сами слабо зависят от скорости через число Рейнольдса, и здесь эта
  зависимость не итерируется. Для инженерной оценки потери хода точности
  достаточно.

Темпы прироста шероховатости

Значения ориентировочные и служат для сравнения вариантов.
  Реальный темп зависит от района плавания, доли стояночного времени,
  температуры воды и, что не менее важно, от качества нанесения покрытия:
  сухой распыл, потёки и брызги дают собственный вклад в шероховатость, часто
  больший, чем износ корпуса.

Что дальше

  Биология процесса, стадии обрастания, шкалы оценки и устройство
  противообрастающих покрытий — в главе 6.
  Толщина противообрастающих слоёв, задающая междоковый период, считается
  на странице «Расход краски». Оценка состояния корпуса
  в доке — в главе 7. Гидромеханика трения и
  шероховатости — в главе о
  пограничном слое.

File: site/p-paint.html
Расчёт расхода краски: толщина плёнки, сухой остаток, потери, число слоёв

Расчёт расхода краски

  Нормируется толщина сухой плёнки, а покупается объём жидкой
  краски — и между этими двумя величинами стоят три поправки: объёмное
  содержание сухого остатка, «мёртвый объём» профиля шероховатости и
  технологические потери. Каждая из них увеличивает расход, и вместе они легко
  дают двукратную разницу с «теоретическим» числом. Расчёт ведётся по формулам
  книги инспектора окрасочных работ.

Коротко

\(\mathrm{WFT} = \mathrm{DFT}\cdot 100/\%s.v.\) — толщина мокрой
  плёнки, которую надо получить гребёнкой, чтобы после высыхания вышла
  заданная сухая.

  \(\mathrm{TSR} = 10\,\%s.v./\mathrm{DFT}\) — теоретическая
  укрывистость в м²/л; обратная величина — теоретический расход в л/м².

  «Мёртвый объём» \(dv\) — краска, ушедшая во впадины профиля: от
  0,02 л/м² при Ry 30 мкм до 0,07 л/м² при Ry 105 мкм. В толщину она не
  входит, в расход входит, и относится к первому слою.

  Практический удельный расход:
  \(q = \dfrac{dv + \mathrm{DFT}}{10\,\%s.v.}\cdot\dfrac{100}{100 - Z}\)
  при \(dv\) и DFT в микрометрах.

Исходные данные

Что окрашиваем
  
  площадь задана напрямую
  днище с ППВЛ
  пояс переменных ватерлиний
  надводный борт
  открытая палуба
  
  Площадь S, м²
  
  Длина между перпендикулярами Lpp, м
  
  Длина наибольшая Loa, м
  
  Ширина B, м
  
  Осадка d, м
  
  Высота надводного борта H, м
  
  Ширина ППВЛ h, м
  
  Коэффициент P (днище)
  
  0,90 — крупные танкеры
  0,85 — балкеры
  0,73 — сухогрузы
  
  Коэффициент N (палуба)
  
  0,92 — крупные танкеры и балкеры
  0,88 — линейные суда
  0,84 — каботажные

Толщина одного слоя DFT, мкм
  
  Требуемая толщина системы Σ DFT, мкм
  
  Объёмный сухой остаток s.v., %
  
  Технологические потери Z, %
  
  Шероховатость после очистки Ry, мкм
  
  Учитывать «мёртвый объём»
  
  да, для первого слоя
  да, для всех слоёв
  нет (окраска по старому покрытию)
  
  Расход растворителя, % от количества краски

Слева — схема системы в масштабе толщин, справа —
  из чего складывается удельный расход первого слоя: собственно плёнка,
  «мёртвый объём» профиля и технологические потери.

Шаг 1. Площадь окрашиваемой поверхности

  Оценочные формулы книги инспектора: точность подсчёта зависит от
  правильности выбора коэффициентов \(P\) и \(N\), которые выражают отношение
  реальной площади к ограничивающему её прямоугольнику.

$$\begin{aligned}
  A_{\text{днище}} &= (2d + B)\,L_{pp}\,P, &
  A_{\text{ППВЛ}} &= 2h\,(L_{pp} + 0{,}5B),\\
  A_{\text{борт}} &= 2H\,(L_{oa} + 0{,}5B), &
  A_{\text{палуба}} &= L_{oa}\,B\,N
  \end{aligned}$$

Шаг 2. Мокрая и сухая плёнка

  Гребёнкой контролируют мокрую плёнку сразу после нанесения — это
  единственная возможность поправить маляра, пока краска не встала.

$$\mathrm{WFT} = \frac{\mathrm{DFT}\cdot 100}{\%s.v.}$$

Обратный пересчёт — что получится из фактически
  нанесённой мокрой плёнки:
  $$\mathrm{DFT} = \frac{\mathrm{WFT}\cdot \%s.v.}{100}$$

Шаг 3. Теоретическая укрывистость

$$\mathrm{TSR} = \frac{10\,\%s.v.}{\mathrm{DFT}}
  \ \left[\frac{\text{м}^2}{\text{л}}\right]$$

$$q_{\text{теор}} = \frac{1}{\mathrm{TSR}}
  \ \left[\frac{\text{л}}{\text{м}^2}\right]$$

Шаг 4. «Мёртвый объём» профиля

  Величина берётся по шероховатости, полученной после абразивоструйной
  очистки. Удобная эквивалентность: 0,03 л/м² — это ровно 30 мкм краски,
  «размазанной» по квадратному метру, поэтому «мёртвый объём» можно
  складывать с толщиной плёнки прямо в микрометрах.

$$dv = dv(R_y)$$

Шаг 5. Практический удельный расход

$$q = \frac{dv + \mathrm{DFT}}{10\,\%s.v.}
  \cdot\frac{100}{100 - Z}$$

Для последующих слоёв профиль уже заполнен:
  $$q_{2\ldots n} = \frac{\mathrm{DFT}}{10\,\%s.v.}\cdot\frac{100}{100 - Z}$$

Шаг 6. Число слоёв и общая потребность

$$n = \left\lceil \frac{\Sigma \mathrm{DFT}}{\mathrm{DFT}} \right\rceil$$

$$Q = S\left[q_1 + (n-1)\,q_{2\ldots n}\right]$$

Растворитель: $$Q_{\text{р}} = Q\cdot \frac{\text{доля}}{100}$$

Фактическая толщина системы: $$\Sigma \mathrm{DFT}_{\text{факт}} = n\,\mathrm{DFT}$$

Шаг 7. Контроль толщины

  Число замеров толщины покрытия нормируется площадью участка; замеры
  обязательно должны попадать на кромки, сварные швы и углы, где плёнка
  утоняется, — там же выполняются полосовые слои.

Минимальное число замеров по площади участка

Проверка расчёта по эталонному примеру

  Значения по умолчанию воспроизводят пример расчёта количества грунта из
  книги инспектора: площадь 21 000 м², степень очистки Sa 2,5, «мёртвый объём»
  30 см³/м² (что отвечает шероховатости 45 мкм по таблице раздела 20), сухой
  остаток грунта 28 %, рекомендованная толщина 20 мкм, технологические потери
  20 %, расход растворителя 15 %. Ответ книги: удельный расход
  0,223 л/м², грунта 4600 л, растворителя 690 л. Расчёт
  на этой странице даёт те же 0,223 л/м²; итоговые объёмы получаются
  чуть больше (около 4690 и 700 л) — в книге они округлены вниз. Если после
  экспериментов с полями захочется вернуться к эталону, перезагрузите
  страницу.

Что дальше

  Теория — в главе 5: состав краски, механизмы
  плёнкообразования, степени очистки по ISO 8501-1, типы грунтов, дефекты
  покрытий и контроль качества. Схема многослойного покрытия подводной части
  и роль каждого слоя — там же. Противообрастающие слои, толщина которых
  напрямую задаёт междоковый период, — в главе 6;
  оценка состояния покрытия в эксплуатации — в
  главе 7. Организация окрасочных работ в
  постройке судна — в курсе
  технологии судостроения.

File: site/p-protectors.html
Расчёт протекторной защиты: ток, масса и число протекторов

Расчёт протекторной защиты

  Расчёт состоит из двух независимых условий, и выполнены
  должны быть оба. Первое — энергетическое: протекторов должно хватить
  по массе на весь назначенный срок службы. Второе — токовое: они
  должны быть способны отдать нужный ток здесь и сейчас, иначе потенциал
  корпуса не сместится в защитный коридор, сколько бы металла ни висело на
  обшивке. Число протекторов — большее из двух.

Коротко

Ток защиты \(I = i\,S\) — плотность защитного тока умножить на
  площадь; \(i\) назначают по состоянию покрытия и району плавания.

  Масса сплава \(M = I\,T\,8760/(q\,k_{\text{и}})\), где \(q\) —
  фактическая токоотдача сплава, А·ч/кг.

  Токоотдача одного протектора \(I_1 = \Delta E/R_{\text{а}}\), где
  \(R_{\text{а}} = 0{,}315\,\rho/\sqrt{A_{\text{а}}}\) — сопротивление
  растеканию плоского прилегающего анода.

  Итог — \(n = \max(n_m,\ n_i)\) с округлением вверх.

Исходные данные

Как задать площадь
  
  задать площадь напрямую
  рассчитать по главным размерениям
  
  Площадь защищаемой поверхности S, м²
  
  Длина между перпендикулярами Lpp, м
  
  Ширина B, м
  
  Осадка d, м
  
  Коэффициент P (тип судна)
  
  0,90 — крупные танкеры
  0,85 — балкеры
  0,73 — сухогрузы

Состояние поверхности → плотность тока
  
  Плотность защитного тока i, мА/м²
  
  Назначенный срок службы T, годы

Марка протекторного сплава
  
  Фактическая токоотдача q, А·ч/кг
  
  Коэффициент использования kи
  
  Масса одного протектора m₁, кг
  
  Рабочая длина протектора a, м
  
  Рабочая ширина протектора b, м

Акватория → удельное сопротивление воды
  
  Удельное сопротивление воды ρ, Ом·м
  
  Рабочий потенциал сплава εа, В
  
  Защитный потенциал стали εзащ, В

Схема размещения: прямоугольник в масштабе
  защищаемой площади, точки — протекторы, разнесённые равномерно.
  Реальная расстановка учитывает районы повышенного тока (перо руля,
  кронштейны, район винта) и зоны действия соседних анодов.

Шаг 1. Площадь защищаемой поверхности

  Если площадь не снята с чертежа, для днища вместе с поясом переменных
  ватерлиний пользуются оценочной формулой книги инспектора; коэффициент
  \(P\) учитывает полноту обводов.

$$A = (2d + B)\,L_{pp}\,P$$

Шаг 2. Ток защиты

  Плотность защитного тока — главное проектное допущение всего расчёта.
  Она отражает не «сколько нужно металлу», а сколько тока придётся подать
  на квадратный метр с учётом ожидаемого разрушения покрытия. Для
  сравнения: собственный ток коррозии голой стали при 0,12 мм/год составляет
  около 103 мА/м² (см. главу 2).

$$I = \frac{i\,S}{1000}$$

Шаг 3. Требуемая масса протекторного сплава

  Закон Фарадея, записанный через фактическую токоотдачу сплава \(q\)
  [А·ч/кг]: сколько ампер-часов способен отдать килограмм. Коэффициент
  использования \(k_{\text{и}}\) учитывает, что к концу срока протектор
  теряет форму и часть металла отваливается, не отработав.

Требуемый заряд: $$Q = I\,T\cdot 8760$$

$$M = \frac{I\,T\cdot 8760}{q\,k_{\text{и}}}$$

Число протекторов по массе: $$n_m = \left\lceil \frac{M}{m_1} \right\rceil$$

Шаг 4. Токоотдача одного протектора

  Ток, который реально отдаёт протектор, определяется движущим напряжением
  и сопротивлением растеканию тока с его поверхности в воду. Для плоского
  анода, прилегающего к корпусу, пользуются формулой Мак-Коя, где
  \(A_{\text{а}}\) — площадь открытой рабочей поверхности:

Движущее напряжение: $$\Delta E = \varepsilon_{\text{защ}} - \varepsilon_{\text{а}}$$

Сопротивление растеканию: $$R_{\text{а}} = \frac{0{,}315\,\rho}{\sqrt{A_{\text{а}}}}$$

$$I_1 = \frac{\Delta E}{R_{\text{а}}}$$

Число протекторов по току: $$n_i = \left\lceil \frac{I}{I_1} \right\rceil$$

Видно, зачем в справочниках указывают рабочий
  потенциал сплава, а не только токоотдачу. Магниевый МП1 при −1,21 В даёт
  движущее напряжение почти втрое больше алюминиевого АП4Н — и потому годится
  для пресной и солоноватой воды, где велико \(\rho\). Но на окрашенном
  стальном корпусе он же загоняет потенциал в область перезащиты
  (отрицательнее −0,85 В), где начинается отслаивание покрытия и
  наводороживание, — поэтому магниевые протекторы ставят через регулировочные
  сопротивления.

Шаг 5. Итог и проверки

$$n = \max(n_m,\ n_i)$$

Площадь, приходящаяся на один протектор:
  $$S_1 = \frac{S}{n}$$

Суммарная установленная масса: $$M_{\text{уст}} = n\,m_1$$

Фактический запас по току:
  $$k_I = \frac{n\,I_1}{I}$$

Контрольные ориентиры

  Ниже — реальные значения из практики проектирования, с которыми полезно
  сверять результат.

Объект	Норматив	

Днище кессона МЛСП «Приразломная» (без окраски)	один плоский протектор П-КЛА-15 на 4 м²	

  Внутренняя поверхность резервуаров для нефти, днище	один протектор ЦП1 типа П-КОЦ-36 на 8 м²	

  То же, боковые стенки и нижние поверхности крыш	один протектор на 12 м²	

  Цистерны, предназначенные только для морской воды	один протектор на 8 м²	

  Неокрашенный балластируемый танк, П-КОА-12, судно
  неограниченного района	7,5 м² на протектор, срок службы 9 лет	

  То же для судов внутреннего плавания (Каспий, Чёрное, Белое,
  Азовское моря)	4,0 м² на протектор, срок службы 15 лет	

Разница между последними двумя строками показывает роль
  района плавания: в менее солёной и более холодной воде тот же протектор
  отдаёт меньший ток (больше \(\rho\), выше \(R_{\text{а}}\)), поэтому
  защищает меньшую площадь — зато и служит дольше.

Что дальше

  Теория этого расчёта — в главе 4: принципы
  электрохимической защиты, марки протекторных сплавов по ГОСТ 26251-84,
  распределение потенциала по корпусу и альтернатива в виде катодной защиты
  наложенным током. Скорости коррозии, которые защита должна остановить, —
  в главе 2 и главе 3.
  Состояние покрытия, от которого зависит выбранная плотность тока, — в
  главе 7.

File: site/sources.html
Источники — коррозия и обрастание

Источники

  Содержательная основа курса — лекционный материал кафедры и
  производственная документация окрасочных работ. Числовые данные (скорости
  коррозии по районам корпуса, стационарные потенциалы судостроительных
  сплавов, характеристики протекторных сплавов, таблицы толщин и расхода
  краски, шкалы оценки обрастания) взяты из этих источников; схемы и
  иллюстрации выполнены заново в векторе, расчётные страницы реализуют
  приведённые здесь формулы.

Лекционный курс

Курс лекций «Коррозия и обрастание» кафедры технологии судостроения
  СПбГМТУ. Темы, использованные в главах сайта: электродные системы и
  электродный потенциал; электроды и гальванический элемент; поляризация
  электродов и электролиз; коррозия металлов и виды неоднородности
  поверхности; классификация процессов коррозии; особенности коррозии в
  морской воде и коррозионная стойкость судостроительных материалов;
  принципы защиты и металлические покрытия; электрохимическая защита;
  ингибиторы и лакокрасочные покрытия.

Производственная документация окрасочных работ

Книга инспектора окрасочных работ на судах (Jotun Paint Inspection
  Book). Разделы, использованные в главах 5–7 и в расчёте расхода краски:
  контролируемые технологические операции; оценка процентного соотношения
  площади повреждения ЛКП; оценка интенсивности и размера обрастания;
  минимальное количество замеров толщины покрытия; твёрдость абразивов;
  степени очистки по ISO 8501-1; минимальные степени подготовки для
  корродированных поверхностей, сварных швов и повреждений покрытия;
  предельно допустимое содержание солей; дефекты покрытий, их причины и
  способы исправления; формулы для расчёта площадей и расхода; зависимость
  «мёртвого объёма» от шероховатости.

  Учебный материал по технологии лаков и красок и противообрастающим
  покрытиям (Jotun, Level 1 / Module 1.03): состав краски и типы связующих,
  механизмы плёнкообразования и их сравнение, проникающая способность
  связующих, микро- и макрообрастание, типы противообрастающих покрытий,
  выщелоченный слой, гидратация и гидролиз, покрытия, сбрасывающие
  обрастание.

Стандарты и нормативные документы

ISO 8501-1. Подготовка стальной поверхности перед нанесением красок и
  подобных покрытий. Визуальная оценка чистоты поверхности. Степени ржавости
  A–D и степени подготовки Sa 1 … Sa 3, St 2, St 3, Fl.

  ISO 8501-3. Степени подготовки сварных швов, кромок и прочих участков
  с дефектами поверхности.

  ISO 8502-3. Оценка запылённости стальных поверхностей методом липкой
  ленты.

  ISO 2409. Определение адгезии методом решётчатых надрезов.

  ISO 12944. Защита стальных конструкций от коррозии защитными
  лакокрасочными системами: классификация окружающей среды (категории
  C1–C5, Im1–Im3), конструктивная приспособленность, сроки службы систем.

  ГОСТ 26251-84. Протекторы для защиты от коррозии. Система обозначений
  и типоразмеры (П-КОА, П-ККА, П-КОЦ, П-ПОМ, П-РОМ и др.).

  ГОСТ 9.304. Покрытия газотермические. Общие требования и методы
  контроля.

  СП 38.13330.2017 (актуализированная редакция СНиП 2.03.11-85). Защита
  строительных конструкций от коррозии.

  Международная конвенция о контроле за вредными противообрастающими
  системами на судах (AFS 2001, ИМО). Запрет нанесения оловоорганических
  противообрастающих систем с 1 января 2003 года и их присутствия на
  корпусе с 1 января 2008 года; вступила в силу 17 сентября 2008 года.

  МАРПОЛ 73/78. Требования к конструкции танкеров (двойной корпус,
  отделение грузовых танков системой чисто балластных отсеков).

Гидромеханика шероховатости

Рекомендуемые процедуры ITTC. Линия трения ITTC-57
  \(C_F = 0{,}075/(\lg \mathrm{Re} - 2)^2\) и надбавка на шероховатость
  корпуса по Боудену — Дэвисону в редакции ITTC-78, использованные в расчёте
  влияния обрастания на сопротивление и расход топлива.

Смежные курсы кластера

  Отдельные вопросы вынесены в соседние учебные сайты и дублироваться здесь
  не будут:

Материаловедение —
  строение и свойства сталей и сплавов, легирование, коррозионная стойкость
  марок.

  Промышленная
  экология — противообрастающие покрытия и МАРПОЛ, судовое загрязнение
  морской среды.

  Технология
  судостроения — окраска в постройке судна как технологический процесс.

  Механика
  жидкости и газа, глава о пограничном слое — сопротивление трения и
  влияние шероховатости.

  Сварка судовых
  конструкций — режимы сварки и структура шва, от которых зависит его
  коррозионное поведение.

  Инженерный справочник —
  сортаменты, словарь терминов кластера.

Сайт носит учебный характер. Проектные решения по
  противокоррозионной защите принимаются по действующим правилам
  классификационного общества и технической документации изготовителей
  материалов; приведённые здесь значения плотностей защитного тока,
  коэффициентов потерь и темпов прироста шероховатости — ориентировочные и
  служат для учебных расчётов.

File: site/t-basics.html
Глава 1. Основы коррозии: механизмы, термодинамика, электродный потенциал

Глава 1. Основы коррозии

Коротко

Коррозия — необратимое химическое, электрохимическое или
  биохимическое разрушение металла на границе раздела фаз
  «металл — окружающая среда». Потери развитых стран от неё оценивают в
  2–4 % ВВП, а в металле — в 10–20 % годового производства стали.

  Химический механизм не связан с возникновением электрического
  тока (газовая коррозия при 500–700 °C), электрохимический —
  это работа гальванических элементов в электролите. В воде и в атмосфере
  механизм всегда электрохимический.

  Процесс термодинамически необратим: для реакции металла с кислородом,
  растворённым в воде, \(\Delta H<0\) и \(\Delta S>0\), поэтому
  \(\Delta G<0\) при любой температуре. Металл «хочет» вернуться в
  состояние оксида или соли, из которого его получили.

  На границе «металл — электролит» возникает двойной электрический
  слой и скачок потенциала — электродный потенциал \(\varepsilon\).
  Его равновесное значение даёт уравнение Нернста
  \(\varepsilon_{\text{р}} = \varepsilon^{0} + (0{,}059/n)\lg C\).

  Металлы, выстроенные по возрастанию \(\varepsilon^{0}\), образуют
  ряд напряжений. Разность потенциалов двух металлов и есть движущая
  сила коррозионного элемента: анод — там, где потенциал ниже.

1.1. Цена вопроса

  Коррозия — единственный «расход материала», который идёт непрерывно и без
  участия человека. Прямые потери складываются из безвозвратной потери металла,
  стоимости замены оборудования и конструкций и расходов на саму
  противокоррозионную защиту. Косвенные потери часто больше прямых: простой
  оборудования, снижение мощности и качества продукции, перерасход металла на
  «запас» от коррозии при проектировании.

  Для флота порядок величин таков: ежегодно подлежит замене около 15 млн
  метров судовых труб; при правильном проектировании судовых конструкций и
  применении эффективных средств защиты ущерб снижается на 50–70 %, а
  металлоёмкость корпуса — на 10–30 % за счёт уменьшения строительных толщин.
  Иными словами, противокоррозионная защита — это не только ремонтная, но и
  проектная задача: она напрямую конвертируется в грузоподъёмность.

1.2. Классификация по механизму

  По механизму протекания различают три группы процессов.

Химическая коррозия

  Идёт без возникновения электрического тока, в средах, не проводящих ток.
  Практически важный случай — газовая коррозия при 500–700 °C,
  сопровождающая горячую обработку стали:

  $$\mathrm{Fe} + \mathrm{O_2} \rightarrow
  \mathrm{FeO},\ \mathrm{Fe_2O_3},\ \mathrm{Fe_3O_4}\ (\text{окалина}),
  \qquad \mathrm{Fe_3C} + \mathrm{O_2} \rightarrow 3\,\mathrm{Fe} + \mathrm{CO_2}\uparrow$$

  Вторая реакция — обезуглероживание: поверхностный слой теряет
  углерод, и это не только потеря массы, но и изменение структуры металла.
  Судостроителю газовая коррозия важна там, где металл греют: газовая резка,
  правка, сварка, термическая обработка.

  Защитные свойства образующейся оксидной плёнки определяются условием
  сплошности — отношением объёма образовавшегося оксида к объёму
  израсходованного металла:

  $$\frac{V_{\text{оксида}}}{V_{\text{металла}}}
  \ \begin{cases} < 1, & \text{плёнка пористая, «дырявая» (Fe)},\\
  > 1, & \text{плёнка сплошная и защищает (Al, Cr, Ni)}.\end{cases}$$

  Именно поэтому окалина на стали не защищает металл, а оксид алюминия,
  хрома и никеля — защищает; на этом же стоит вся идея легирования сталей
  хромом.

Электрохимическая коррозия

  Основной механизм для судовых конструкций. Требует электролита — воды с
  растворёнными солями — и электрохимической неоднородности поверхности, из-за
  которой одни участки становятся анодами, другие катодами. Этой форме
  посвящена вторая глава.

Биохимическая коррозия

  Усиление разрушения продуктами жизнедеятельности организмов. Классические
  примеры: коррозия стали и бронзы под действием продуктов жизнедеятельности
  птиц (среда кислая, pH < 7), грибная коррозия под плесневыми грибами
  (пенициллы, аспергиллы, триходермы) и обрастание подводной части
  корпуса судна, которому посвящена шестая глава.

1.3. Термодинамика: почему процесс необратим

  Для сухого окисления металла

  $$x\,[\mathrm{M}] + \tfrac{y}{2}\,(\mathrm{O_2})
  \ \rightleftarrows\ [\mathrm{M}_x\mathrm{O}_y]$$

  при условиях, близких к стандартным, \(\Delta H < 0\) (реакция
  экзотермична) и \(\Delta S < 0\) (из газа получается твёрдое тело), так
  что \(\Delta G < 0\) выполняется не при всякой температуре: при достаточном
  нагреве энтропийный член \(-T\Delta S\) может изменить знак суммы.

  Совсем иначе выглядит коррозия в электролите с кислородной деполяризацией:

  $$[\mathrm{M}] + \{\mathrm{O_2}\}_{\text{раств}}
  + (m+2)\{\mathrm{H_2O}\} \rightarrow \mathrm{M}^{n+}\!\cdot m\,\mathrm{H_2O}
  + 4\,\mathrm{OH^-}$$

  Здесь \(\Delta H < 0\) и \(\Delta S > 0\) — упорядоченная
  кристаллическая решётка разбирается на гидратированные ионы, а растворённый
  газ переходит в ионы. Значит, \(\Delta G = \Delta H - T\Delta S < 0\)
  при любой температуре: процесс необратим слева направо, и вопрос
  стоит не о том, пойдёт ли коррозия, а только о том, с какой скоростью.

  Мост к электрохимии. Изменение энергии Гиббса
  реакции — это полезная работа, которую можно снять с гальванического
  элемента: \(\Delta G = -n F E\), где \(F = 96\,500\) Кл/моль — постоянная
  Фарадея, \(n\) — число переносимых электронов, \(E\) — ЭДС. Поэтому
  термодинамическую «охоту» металла окисляться удобно измерять не в
  килоджоулях, а в вольтах.

1.4. Электрод и электродный потенциал

  Кристаллическую структуру металла удобно представлять как решётку ионов
  \(\mathrm{M}^{n+}\), погружённую в «газ» обобществлённых электронов —
  структура атом-ион. Именно свободные электроны дают металлу
  электропроводность, теплопроводность и металлический блеск.

  Погрузим металл в электролит. Конкурируют два энергетических вклада:
  работа выхода иона из решётки \(A_{\text{вых}}\) (её надо затратить) и
  энтальпия гидратации вышедшего иона \(\Delta H_{\text{гидр}}\) (она
  выделяется). Соотношение этих величин делит металлы на две группы:

Условие	Металлы	Что происходит первым	Знак заряда металла	

\(|A_{\text{вых}}| / |\Delta H_{\text{гидр}}| < 1\)	Mg, Al, Zn, Fe, Cr, Ni, Co	окисление: ион уходит в раствор, электрон остаётся в металле	отрицательный относительно раствора	

  \(|A_{\text{вых}}| / |\Delta H_{\text{гидр}}| > 1\)	Cu, Ag, Au, Pt	восстановление: катион из раствора садится на металл	положительный относительно раствора	

В обоих случаях процесс саморегулируется. Каждый следующий ион уходит
  (или садится) труднее предыдущего, потому что растёт заряд поверхности;
  скорости прямой и обратной реакций сближаются, и устанавливается
  равновесие:

  $$\mathrm{M} - n\,e \rightleftarrows
  \mathrm{M}^{n+}, \qquad v_{\text{окисл}} = v_{\text{восст}}$$

  Разделённые заряды образуют двойной электрический слой. Ближе к
  поверхности лежит плотная (гельмгольцевская) часть, где противоионы прижаты
  к металлу; дальше — диффузная часть, размытая тепловым движением. Полный
  скачок потенциала складывается из двух вкладов, причём первый много больше
  второго:

  $$\Delta\varepsilon = \Delta\varepsilon_{\text{пл}}
  + \Delta\varepsilon_{\text{диф}}, \qquad
  \Delta\varepsilon_{\text{пл}} \gg \Delta\varepsilon_{\text{диф}}$$

Металл заряжен отрицательно, приповерхностный слой
  раствора — положительно (случай Mg, Al, Zn, Fe). Основной скачок потенциала
  приходится на плотную часть двойного слоя толщиной в один-два ионных
  диаметра; в диффузной части потенциал доходит до значения в объёме раствора
  плавно. Для меди, серебра, золота и платины картина зеркальная: металл
  заряжен положительно.

1.5. Уравнение Нернста

  Равновесный потенциал должен зависеть и от природы металла, и от
  концентрации его ионов в растворе. Свяжем две записи одной и той же величины
  \(\Delta G^{0}\) — через электрическую работу и через константу равновесия
  \(K = C_{\mathrm{M}^{n+}}/C_{\mathrm{M}}\):

  $$\Delta G^{0} = -\varepsilon_{\text{р}}\,n F,
  \qquad \Delta G^{0} = -RT\ln K
  \ \Longrightarrow\ \varepsilon_{\text{р}} = -\frac{RT\ln C_{\mathrm{M}}}{nF}
  + \frac{RT}{nF}\ln C_{\mathrm{M}^{n+}}$$

  Твёрдый металл — фаза постоянного состава, поэтому первое слагаемое —
  константа; обозначив его \(\varepsilon^{0}\) и перейдя к десятичным
  логарифмам при 298 К, получаем рабочую форму уравнения Нернста:

  $$\varepsilon_{\text{р}} = \varepsilon^{0}
  + \frac{RT}{nF}\ln C_{\mathrm{M}^{n+}} = \varepsilon^{0}
  + \frac{0{,}059}{n}\,\lg C_{\mathrm{M}^{n+}}$$

  При стандартной концентрации \(C = 1\) моль/л логарифмический член
  обращается в нуль и \(\varepsilon_{\text{р}} = \varepsilon^{0}\) — это
  стандартный электродный потенциал металла, измеренный относительно
  водородного электрода \((\mathrm{H_2})\mathrm{Pt}\,|\,\mathrm{H_2SO_4}\),
  для которого условно принято \(\varepsilon^{0}_{\mathrm{H_2}} \equiv 0\).

Числовой пример 1. Цинковый электрод в разбавленном
  растворе. Цинк в растворе \(\mathrm{ZnSO_4}\) с концентрацией
  \(C = 0{,}01\) моль/л, \(n = 2\), \(\varepsilon^{0}_{\mathrm{Zn}} = -0{,}762\) В:
  \(\varepsilon_{\text{р}} = \varepsilon^{0} + \dfrac{0{,}059}{n}\lg C\)
  = −0,762 + (0,059/2)·lg 0,01 = −0,762 + 0,0295·(−2)
  = −0,821 В

  Разбавление раствора в сто раз сместило потенциал на 59 мВ в отрицательную
  сторону: обеднённый ионами раствор «легче принимает» новые ионы металла.
  Это же смещение — причина работы концентрационных элементов.

Числовой пример 2. Концентрационный элемент.
  Два медных электрода в растворах \(\mathrm{CuSO_4}\) разной концентрации:
  \(C_1 = 1\) моль/л и \(C_2 = 0{,}01\) моль/л,
  \(\varepsilon^{0}_{\mathrm{Cu}} = +0{,}337\) В:
  \(\varepsilon_1\) = 0,337 + (0,059/2)·lg 1 = 0,337 В

  \(\varepsilon_2\) = 0,337 + (0,059/2)·lg 0,01 = 0,278 В

  \(E = \varepsilon_1 - \varepsilon_2\) = 0,337 − 0,278 = 0,059 В

  Электроды из одного и того же металла, а ЭДС отлична от нуля — элемент
  работает только за счёт разности концентраций. Ровно так на корпусе
  судна работают пары дифференциальной аэрации и участки с разной солёностью
  воды: см. главу 2.

1.6. Ряд напряжений

  Выстроив металлы по возрастанию \(\varepsilon^{0}\), получают ряд
  напряжений (ряд активности). Он отвечает на два вопроса сразу: какой из
  двух металлов в контакте станет анодом (тот, у которого потенциал ниже) и
  вытесняет ли металл водород из кислот (вытесняет всё, что левее водорода).

В контакте двух металлов анодом (разрушающимся) всегда
  становится левый по ряду. Алюминиевый корпус в паре с медным сплавом —
  разность около 1,7 В по стандартной шкале; в реальной морской воде она
  меньше, но остаётся опасной (см. главу 3).

1.7. Равновесный, неравновесный и стационарный потенциал

  Уравнение Нернста выведено для равновесия, а равновесие требует
  выполнения двух условий:

материального — металл погружён в раствор собственной соли;

  кинетического — скорости прямой и обратной реакций равны.

В реальной коррозии первое условие нарушено: цинк или сталь омывает
  морская вода, в которой ионов цинка или железа практически нет. Такой
  потенциал называют неравновесным (коррозионным). Реакции на
  поверхности при этом разные:

  $$\mathrm{Zn} - 2e \rightarrow \mathrm{Zn^{2+}}
  \quad (\text{окисление металла}), \qquad
  \mathrm{O_2} + 2\mathrm{H_2O} + 4e \rightarrow 4\,\mathrm{OH^-}
  \quad (\text{восстановление кислорода})$$

  Но скорости этих двух разных реакций могут сравняться — тогда потенциал,
  оставаясь неравновесным, приобретает определённое, устойчивое во времени и
  измеримое значение. Это стационарный потенциал
  \(\varepsilon_{\text{с}}\); для цинка в морской воде
  \(\varepsilon_{\text{с}} = -0{,}8\) В. Если же нарушены оба условия,
  потенциал нестабилен во времени и определённого значения не имеет.

  Разница между стандартным и стационарным потенциалом бывает драматической:

Металл	\(\varepsilon^{0}\), В	\(\varepsilon_{\text{с}}\) в морской воде, В	Комментарий	

Cu	+0,34	−0,08	потенциал понижается	

  Fe	−0,44	−0,50	смещение невелико	

  Zn	−0,76	−0,80	смещение невелико	

  Al	−1,66	−0,53	оксидная плёнка облагораживает на 1,1 В	

  Ti	−1,63	+0,10	самый яркий случай пассивации	

  Mg	−2,37	−1,45	остаётся самым отрицательным	

Металл, у которого стационарный потенциал резко облагорожен по сравнению
  со стандартным, называют пассивным: его поверхность закрыта плотной
  оксидной плёнкой и сильно анодно поляризована. Титан и алюминий — пассивные
  металлы, и вся их коррозионная стойкость держится на целостности этой
  плёнки. Именно поэтому ион хлора, разрушающий плёнку, для них опаснее, чем
  для углеродистой стали.

1.8. Гальванический элемент, анод и катод

  Двухэлектродная обратимая система, в которой энергия химической реакции
  превращается в электрическую, — гальванический элемент. Классический
  пример, элемент Даниэля — Якоби:

  $$(-)\ \mathrm{Zn}\,|\,\mathrm{ZnSO_4}
  \,\|\,\mathrm{CuSO_4}\,|\,\mathrm{Cu}\ (+), \qquad
  \mathrm{Zn} + \mathrm{CuSO_4} \rightarrow \mathrm{ZnSO_4} + \mathrm{Cu}$$

  $$(-)\ \mathrm{Zn} - 2e \rightarrow \mathrm{Zn^{2+}},
  \qquad (+)\ \mathrm{Cu^{2+}} + 2e \rightarrow \mathrm{Cu}$$

  Отсюда два определения, которые нужно держать в голове до конца курса:

  Анод — электрод, на котором идёт окисление.
  Катод — электрод, на котором идёт восстановление. В коррозии
  разрушается всегда анод.

  Суммарная работа тока — это ЭДС элемента: \(\sum A_i = E\,n\,F\). Из
  четырёх слагаемых работы (окисление на аноде, восстановление на катоде,
  преодоление контактного и диффузионного потенциалов) последние два в хорошо
  устроенном элементе близки к нулю, и остаётся

  $$E = \varepsilon_{\text{катода}} -
  \varepsilon_{\text{анода}} \ \geqslant 0 \quad\Longrightarrow\quad
  \varepsilon_{\text{катода}} > \varepsilon_{\text{анода}}$$

  Числовой пример 3. ЭДС элемента Даниэля — Якоби.
  \(E = \varepsilon^{0}_{\mathrm{Cu}} - \varepsilon^{0}_{\mathrm{Zn}}\)
  = 0,337 − (−0,762) = 1,099 В ≈ 1,1 В

  Ровно та же разность потенциалов, но уже в морской воде и без всякой посуды,
  работает на корпусе судна между стальной обшивкой и бронзовым винтом. Разница
  лишь в том, что там «полезная работа» тратится на разрушение металла.

Следующая глава: электрохимическая
  коррозия в морской воде — анод и катод коррозионного элемента,
  поляризация, влияние солёности, температуры, скорости потока и кислорода.
  Коррозионная стойкость конкретных марок сталей разобрана в курсе
  материаловедения.

File: site/t-electro.html
Глава 2. Электрохимическая коррозия в морской воде

Глава 2. Электрохимическая коррозия в морской воде

Коротко

Коррозионный элемент — это гальванический элемент, замкнутый накоротко.
  На аноде металл окисляется и разрушается, на катоде в
  нейтральной морской воде восстанавливается кислород:
  \(\mathrm{O_2} + 2\mathrm{H_2O} + 4e \rightarrow 4\,\mathrm{OH^-}\).

  Электроны идут по металлу от анода к катоду; условный
  (положительный) ток течёт в металле навстречу им — от катода к аноду, а в
  электролите — от анода к катоду. Направления путают чаще всего именно
  здесь.

  Ток коррозии ограничивают три сопротивления:
  \(I = (\varepsilon_{\text{к}} - \varepsilon_{\text{а}}) /
  (R + R_{\text{пк}} + R_{\text{па}})\). В нейтральном электролите главное
  из них — поляризационное сопротивление катода: процесс идёт под
  катодным контролем, а лимитирует его подвод кислорода.

  Отсюда все практические следствия: движение воды и её перемешивание
  ускоряют коррозию, повышение температуры ускоряет её до 70–80 °C и затем
  замедляет (кислород уходит), увеличение площади катода относительно анода
  резко ускоряет разрушение анода.

  Средняя скорость равномерной коррозии судостроительной стали в
  спокойной морской воде — 0,12–0,15 мм/год и почти не зависит от
  марки стали. Продукты коррозии не защищают, поэтому во времени скорость
  не затухает.

2.1. Морская вода как электролит

  Особенности среды, из которых вытекает всё остальное:

Высокая общая солёность — от 5 до 39 ‰ при pH около 8,1–8,4.
  Отсюда высокая электропроводность и, как следствие, развитие контактной и
  щелевой коррозии на больших расстояниях между анодом и катодом.

  Высокая концентрация ионов хлора: до 80 % солевого остатка —
  хлориды, а хлорид-ион является главным активатором коррозии, разрушающим
  защитные оксидные плёнки. На речных судах скорости коррозии заметно
  меньше.

  Одновременное присутствие окислителя — кислорода до 10 мг/л —
  и активатора — иона хлора.

  Интенсивное перемешивание с аэрацией. При движении судна
  снижается концентрационная поляризация, и коррозионные элементы работают
  лучше.

  Биологический фактор — обрастание, см. главу 6.

Акватория	Солёность, ‰	

Красное море	до 41	

  Средиземное море	37–39	

  Атлантический океан	35,4	

  Тихий океан	34,9	

  Белое море (в горле)	33	

  Чёрное море (юг)	18,5	

  Чёрное море (север)	17	

  Каспийское море	10–15	

  Азовское море	9–12	

  Балтийское море	2–5	

Состав солевого остатка	%	

Хлористый натрий NaCl	77,8	

  Хлористый магний MgCl₂	10,9	

  Сернокислый магний MgSO₄	4,7	

  Сернокислый кальций CaSO₄	3,6	

  Сернокислый калий K₂SO₄	2,5	

  Углекислый кальций CaCO₃	0,3	

  Бромистый магний MgBr₂	0,2	

Электропроводность меняется вместе с солёностью и
  температурой: 0,2–0,4 См/м в районе Кронштадта против 4,5–5 См/м в
  тропиках — разница более чем на порядок. Именно она определяет, как
  далеко «дотягивается» контактная коррозия и как распределяется защитный
  ток от протектора.

2.2. Анод, катод и направления тока

  Возьмём простейший коррозионный элемент — стальную обшивку в контакте с
  бронзовой или латунной деталью. В обозначениях гальванического элемента:

  $$(-)\ \mathrm{Fe}\ |\ \mathrm{H_2O},
  \ \mathrm{O_2},\ \mathrm{Cl^-}\ |\ \mathrm{Cu}\ (+)$$

  $$(-)\ \mathrm{Fe} - 2e \rightarrow \mathrm{Fe^{2+}},
  \qquad (+)\ \mathrm{O_2} + 2\mathrm{H_2O} + 4e \rightarrow 4\,\mathrm{OH^-}$$

  Анодная реакция освобождает электроны в металле, катодная их потребляет.
  Цепь замыкается через сам металл (электронная проводимость) и через
  электролит (ионная проводимость).

Три направления, которые нужно различать. Электроны
  всегда движутся от анода к катоду по металлу — это и есть физический перенос
  заряда. Условный ток определён как движение положительного заряда,
  поэтому в металле он направлен навстречу электронам, а замыкается через
  электролит от анода к катоду. Отсюда простое мнемоническое правило:
  ток выходит из металла в воду там, где металл разрушается. Ровно на
  этом правиле построена электрохимическая защита
  (глава 4): протектор делают тем местом, откуда ток
  вытекает.

2.3. Ток коррозии

  Скорость коррозии пропорциональна току коррозии. Для поверхности,
  усеянной микрогальваническими элементами, это записывают как

  $$I_{\text{к}} = \frac{(\varepsilon_{\text{к}}
  - \varepsilon_{\text{а}})\,n}{r}$$

  где \(n\) — число элементов на единице поверхности, \(r\) — омическое
  сопротивление. Необходимое условие такой коррозии — электрохимическая
  гетерогенность поверхности, из-за которой возникают анодные и катодные
  участки.

  Для макропары (контакт двух разных металлов) запись подробнее — с учётом
  того, что сами электроды сопротивляются протеканию тока:

  $$I = \frac{\varepsilon_{\text{к}} -
  \varepsilon_{\text{а}}}{R + R_{\text{пк}} + R_{\text{па}}}$$

  Здесь \(R\) — сопротивление растекания между анодом и катодом, зависящее
  от электропроводности воды, а \(R_{\text{пк}}\) и \(R_{\text{па}}\) —
  поляризационные сопротивления катода и анода. Разность стационарных
  потенциалов — условие необходимое, но далеко не достаточное: величина тока
  определяется знаменателем.

Числовой пример 4. Скорость коррозии в единицах
  плотности тока. Переведём привычные 0,12 мм/год равномерного износа стали
  в плотность тока по закону Фарадея \(m = M I t/(nF)\).
  Потеря массы: \(\Delta m = v\rho\) = 0,12·10⁻³ м/год · 7850 кг/м³ = 0,942 кг/(м²·год)

  Заряд: \(Q = \dfrac{\Delta m\, n F}{M}\) = 0,942 · 2 · 96500 / 0,0558 = 3,26·10⁶ Кл/(м²·год)

  Плотность тока: \(j = Q/t\) = 3,26·10⁶ / 3,156·10⁷ с = 0,103 А/м² = 103 мА/м²

  Вот откуда берутся «сто с небольшим миллиампер на квадратный метр» в расчёте
  протекторной защиты: чтобы прекратить растворение
  металла, внешняя система должна подавать на поверхность ток, сопоставимый с
  собственным током коррозии.

2.4. Поляризация и катодный контроль

  Как только элемент начинает работать, потенциалы электродов смещаются
  навстречу друг другу, и ЭДС падает. Это и есть поляризация:

Анодная поляризация \(\Delta\varepsilon_{\text{а}}\) — смещение
  потенциала анода в положительную сторону;

  Катодная поляризация \(\Delta\varepsilon_{\text{к}}\) — смещение
  потенциала катода в отрицательную сторону;

  в пределе \(E = \varepsilon_{\text{к}} - \varepsilon_{\text{а}}
  \rightarrow 0\), и ток прекращается.

По природе различают концентрационную поляризацию (замедленная
  диффузия ионов и растворённых газов в растворе; устраняется нагреванием или
  перемешиванием электролита) и электрохимическую поляризацию, она же
  перенапряжение \(\eta\) — торможение самой электродной реакции;
  зависит от формы электрода, состояния поверхности, температуры, состава
  электролита и плотности тока.

Крутизна кривой — это и есть поляризационное
  сопротивление. В нейтральной морской воде катодная кривая заметно круче
  анодной: процесс идёт под катодным контролем, и лимитирующая стадия —
  подвод кислорода к поверхности. Всё, что облегчает подвод кислорода
  (движение воды, повышение её температуры до определённого предела,
  турбулентность у выступов), сдвигает точку пересечения вправо — ток коррозии
  растёт. Отсюда же следует, почему увеличение площади катода относительно
  анода так опасно: та же сила тока, распределённая по большему катоду, даёт
  меньшую плотность тока на нём, катод поляризуется слабее — и весь ток
  «продавливается» через маленький анод.

Иллюстрация к последнему тезису из практики: корпусные стали катодно
  поляризуются значительно меньше других металлов и поэтому вызывают
  интенсивную коррозию алюминиевых сплавов, несмотря на сравнительно небольшую
  разность потенциалов. Скорость контактной коррозии алюминиевых сплавов в
  паре с нержавеющими сталями и титаном составляет 0,20–0,23 мм/год, а в паре
  с медью М3С — уже 0,72 мм/год.

2.5. Кислород и температура

  Растворимость кислорода падает с ростом и температуры, и солёности. При
  этом до глубины около 50 м концентрация кислорода остаётся практически
  постоянной и отвечает насыщению: работают фотосинтез водорослей, растворение
  атмосферного кислорода и перемешивание верхних слоёв; поверхностный слой
  бывает даже перенасыщен на 10–20 %.

Температура действует в две стороны сразу: растут
  скорости электродных реакций и электропроводность воды, стационарные
  потенциалы металлов смещаются в отрицательную сторону — но одновременно
  падает растворимость кислорода. Итог — зависимость с максимумом около
  70–80 °C. Этот максимум важен для судовых теплообменников и систем забортной
  воды, а не для наружной обшивки.

2.6. Скорость движения воды

  В движущейся воде усилена подача кислорода, снижается концентрационная
  поляризация, легче удаляются рыхлые плёнки продуктов коррозии. Неоднородность
  механического воздействия турбулентного потока разрушает оксидные плёнки
  частично — оголённые участки становятся анодами малой площади, и это
  особенно опасно. Так развивается интенсивная коррозия медных трубопроводов
  при превышении определённой скорости потока; при больших скоростях на
  коррозию накладывается уже кавитационно-эрозионное разрушение.

Материал трубопровода	Максимально допустимая скорость морской воды, м/с	

Медь	0,9	

  Медь, содержащая мышьяк	1,0	

  Алюминиевая латунь	2,4	

  Алюминиевая бронза	2,4	

  Медно-никелевый сплав МНЖ5-1	3,0	

  Медно-никелевый сплав Cu-Ni10Fe	3,6	

Насколько резко это работает, показывают стендовые испытания трубопровода
  из МНЖ5-1 в Чёрном море: скорость язвенной коррозии на ответвлении при потоке
  из отростка в магистраль составляет 0,55–0,64 мм/год при 3 м/с, 1,75–2,04 мм/год
  при 5 м/с и 2,15–4,02 мм/год при 7 м/с. Более 95 % дефектов трубопроводов
  приходится на «слабые» элементы: ответвления, погибы, фланцевые и штуцерные
  соединения, вмятины, забоины, выступающие сварные швы.

  Тот же механизм в контактной паре: плотность тока коррозии алюминиевого
  сплава АМг61 в контакте с медью М3С составляет 6,50·10⁻⁵ А/см² в спокойной
  воде и 44,3·10⁻⁵ А/см² в потоке 10 м/с — почти семикратный рост только за
  счёт движения.

2.7. Спокойная вода и зазоры

  Обратная крайность — застойные зоны. В зазорах кислород расходуется и не
  возобновляется, потенциал сильно смещается в отрицательную сторону, а среда
  подкисляется гидролизом продуктов коррозии до pH 2,7–3. Возникает пара
  дифференциальной аэрации: обеднённый кислородом участок становится
  анодом. Для углеродистых сталей смещение потенциала невелико — потенциал Ст3
  при падении кислорода с 9 мг/л до нуля меняется всего от −0,50 до −0,54 В, —
  а для пассивирующихся металлов оно катастрофично:

Марка стали	9 мг/л O₂	0,2 мг/л	0,07 мг/л	

Х13	+0,100	−0,040	−0,430	

  Х17	+0,105	−0,024	−0,435	

  Х17Н2	+0,090	−0,052	−0,464	

  Х18Н9Т	+0,070	−0,050	−0,440	

Потенциалы в вольтах. Обескислороженный зазор превращает
  нержавеющую сталь из катода в анод: разность более полувольта относительно
  той же стали снаружи зазора. Подробнее — в разделе о
  щелевой коррозии.

2.8. Стационарные потенциалы судостроительных материалов

  Практическая таблица для оценки любой контактной пары. Значения получены
  стендовыми испытаниями в спокойной морской воде Чёрного моря.

Группа	Марка	Потенциал, мВ	

Алюминиевые сплавы	система Al–Zn–Mg (В-48-4, К-48-2)	−600	

  алюминиево-магниевые АМг5, АМг6, АМг61	−500	

  Корпусные стали	45Г17Ю3	−450	

  09Г2	−420	

  Ст3	−400	

  10ХСНД (типа АБ и АК)	−370	

  Медь и медные сплавы	латунь ЛМуЖ55-32-1	−100	

  бронза ОЦ10-2	−80	

  медь М3С	+10	

  бронза АЖН9-4-4	+30	

  Нержавеющие стали	08Х18Н10Т	+100	

  04Х20Н6Г11АМФ	+150	

  Титановые сплавы	ВТ1-0	+400	

Разность потенциалов алюминиевого корпуса со сталью составляет
  150–300 мВ, а по отношению к медным сплавам и нержавеющей стали —
  500–700 мВ. Из всех конструкционных материалов у алюминия самый низкий
  потенциал в морской воде, поэтому контактная коррозия для алюминиевых
  корпусов — главная опасность.

2.9. Что получается на практике

  Скорость коррозии основного конструкционного материала судостроения —
  углеродистых и низколегированных сталей — в спокойной морской воде составляет
  в среднем 0,12–0,15 мм/год и практически не зависит от химического
  состава и структуры стали. Причина именно в катодном контроле: лимитирует
  подвод кислорода, а он одинаков для любой марки. Продукты коррозии не
  обладают защитными свойствами и плохо сцеплены с металлом, поэтому во
  времени скорость не затухает, а потеря массы прямо пропорциональна времени
  пребывания в воде.

  В реальных условиях цифры выше: скорость язвенной коррозии обшивки
  подводной части корпусов, защищённых только лакокрасочным покрытием, —
  0,3–1,5 мм/год. Наибольшему износу подвергаются рыбопромысловые и
  нефтеналивные суда, а также суда ледового плавания; затем идут сухогрузные и
  пассажирские; наименьшему — надводные корабли, которые красят по усиленной
  схеме и имеют значительно меньший процент ходового времени.

  Сварной шов. Материал шва должен иметь в
  морской воде потенциал, равный потенциалу основного металла, а с учётом
  неблагоприятного для шва соотношения площадей — лучше несколько
  благороднее. На практике никельсодержащие сварочные проволоки применяют
  редко; без никеля скорость коррозии шва возрастает в 2–5 раз по
  сравнению с основным металлом, поскольку потенциал проволоки на 20–30 мВ
  отрицательнее потенциала корпуса (проволока Св-08А, электроды УОНИ-13/45).
  На судах ледового плавания, где ЛКП разрушается быстро, скорость коррозии
  сварных швов достигает 2–3 мм/год, а на перьях рулей выявлялись сквозные
  разрушения швов за один междоковый период.

Следующая глава: виды коррозионного
  разрушения — какая форма коррозии где на судне встречается.
  Как режимы сварки влияют на структуру шва — в курсе
  сварки судовых конструкций.
