Repository: ShadeSWD/corrosion

File: site/t-fouling.html
Глава 6. Обрастание и противообрастающие покрытия

Глава 6. Обрастание

Коротко

Обрастание — осаждение и рост морских растений и животных на
  корпусах судов и морских сооружениях. Известно 4000–5000 видов
  обрастателей; их делят на микрообрастание (слизь: бактерии и
  микроорганизмы) и макрообрастание (водоросли, гидроиды, балянусы,
  трубчатые черви, мидии).

  Процесс идёт стадиями и начинается за минуты: кондиционирующая
  плёнка → бактериальная биоплёнка → диатомовая слизь → водоросли →
  макрообрастатели. Каждая следующая стадия подготавливает поверхность для
  следующей.

  Вред двойной: шероховатость растёт, а с ней сопротивление
  трения и расход топлива; и прорастание сквозь покрытие разрушает
  плёнку, открывая дорогу коррозии.

  Эволюция противообрастающих покрытий: растворимая матрица (12 мес) →
  нерастворимая матрица с выщелоченным слоем (до 24 мес) →
  самополирующиеся системы с гидролизом связующего (срок службы
  прямо пропорционален толщине) → покрытия, сбрасывающие обрастание
  (силиконовые, вообще без биоцидов).

  Оловоорганические соединения (TBT) — самый эффективный биоцид в
  истории — запрещены конвенцией AFS 2001: нанесение с 1 января
  2003 года, присутствие на корпусе — с 1 января 2008 года.

6.1. Что такое обрастание

  Свободно плавающие споры и личинки переносятся течениями, приливами и
  волнами; с течением времени они достигают поверхности конструкции, оседают
  на ней и начинают расти. Изначально маленькие, они вырастают довольно
  быстро.

  Для судна это не абстрактная биология, а три вполне конкретных статьи
  расхода. Первая — топливо: обросший корпус тащит за собой слой воды.
  Вторая — покрытие: сквозное прорастание разрушает плёнку, и
  противокоррозионная защита теряет смысл (см. главу 5).
  Третья — доковый ремонт: для эффективного удаления обрастания давление при
  обмывке корпуса должно быть в пределах 210–350 кгс/см², а это тяжёлая и
  дорогая операция.

6.2. Стадии обрастания

Стадии не независимы: биоплёнка меняет свойства
  поверхности и служит источником питания и сигналом оседания для личинок
  следующих стадий. Поэтому противообрастающее покрытие борется прежде всего с
  первыми стадиями — не дать закрепиться слизи значит не получить и балянусов.
  Рачковая (циприсная) стадия балянуса — свободноплавающая личинка, ищущая
  место оседания; именно на неё рассчитано действие биоцида.

6.3. Как оценивают обрастание

  Практическая шкала при доковой дефектации — две независимые оценки:
  интенсивность (доля покрытой площади) и размер организмов.

Балл	Доля покрытой площади	

1	менее 1 % поверхности	

  2	1–5 %	

  3	5–10 %	

  4	10–25 %	

  5	25–50 %	

  6	более 50 %	

Только по интенсивности оценивают слизь, нефтяные и
  грязевые загрязнения, сквозное прорастание ржавчины, пузырение,
  расслоение, питтинг и механические повреждения.

Класс	Водоросли (длина)	Балянусы (высота)	Гусиные балянусы (длина)	

A	< 0,5 см	< 0,5 см	< 0,5 см	

  B	0,5–0,9 см	0,5–0,9 см	0,5–0,9 см	

  C	1–2 см	1–2 см	1–2 см	

  D	3–10 см	2–4 см	3–4 см	

  E	> 10 см	5–10 см	5–10 см	

Запись «4-C по балянусам» означает: покрыто 10–25 %
  площади, характерный размер 1–2 см. Такая двойная оценка нужна потому,
  что на сопротивление влияет и площадь, и высота выступов: слизь на всей
  поверхности и редкие крупные балянусы дают совершенно разный вклад.

6.4. Шероховатость, сопротивление и топливо

  Шероховатость корпуса делят на две группы:

Перманентная — сварные швы, выходы клапанов, бухтины обшивки.
  Она заложена в конструкцию и технологию и краской не исправляется.

  Временная — отслоения, сухой распыл, растрескивание, потёки и
  само обрастание. Она накапливается и снимается в доке.

Неожиданный виновник. Типовые дефекты нанесения,
  увеличивающие шероховатость, — аэрозоль, потёки, сухой распыл, брызги краски.
  Практика окрасочных работ формулирует это прямо: неквалифицированная
  окраска оказывает большее воздействие на увеличение сопротивления воды, чем
  износ и течи корпуса. Плохо нанесённая противообрастающая краска может
  съесть весь выигрыш, ради которого её наносили.

  Физика перехода «шероховатость → сопротивление» разобрана в главе о
  пограничном слое:
  выступы шероховатости, выходящие за пределы вязкого подслоя, резко
  увеличивают касательные напряжения на стенке. Инженерная надбавка к
  коэффициенту трения выражается через эквивалентную песочную шероховатость
  \(k_s\) формулой Боудена — Дэвисона в редакции ITTC-78:

  $$\Delta C_F = 0{,}044\left[
  \left(\frac{k_s}{L}\right)^{1/3} - 10\,\mathrm{Re}^{-1/3}\right] + 0{,}000125$$

  Отсюда цепочка: прирост шероховатости за междоковый период →
  \(\Delta C_F\) → прирост буксировочного сопротивления → прирост мощности на
  валу → тонны топлива. Эта цепочка полностью посчитана на странице
  «Обрастание и топливо».

6.5. Назначение противообрастающих красок

предотвратить или снизить обрастание;

  обеспечить экономию топлива в период плавания;

  предотвратить сквозное прорастание, разрушающее покрытие и снижающее
  противокоррозионную защиту.

Основные типы противообрастающих красок (АФ) и их историческая
  последовательность:

1 и 2. Растворимая и нерастворимая матрица

  Обычные АФ: водорастворимая матрица на природных смолах, защита
  12 месяцев; связующее растворяется в воде и высвобождает биоциды. Слабые
  места — опасность растрескивания и расслоения, а также то, что после окраски
  судно требовалось немедленно спускать на воду.

  Долгоживущие АФ: нерастворимая матрица, из которой только
  выделяются биоциды; эффективная защита до 24 месяцев. Связующее —
  хлоркаучук или винил, обычно с добавлением канифольных смол; требовался
  пропиточный слой.

Выщелоченный слой

  Выщелоченный слой (leached layer) — слой на поверхности АФ, где
  изменился состав компонентов и снизилась механическая прочность. Он
  образуется на всех АФ-красках; чем он тоньше, тем лучше работает
  краска. Толстый выщелоченный слой — это проблема: биоциду труднее
  выходить наружу, а при перекрытии в следующем доковании новый слой ложится
  на рыхлую пористую основу и теряет адгезию.

3. Самополирующиеся покрытия

  Ключевая идея: связующее должно контролируемо срабатываться, обнажая
  свежий биоцид и одновременно сглаживая поверхность. Различают три
  разновидности:

Тип	Механизм	Поведение	

Гидратация	водорастворимое связующее, физическое набухание и эрозия	нет постоянной степени эрозии, формируется мягкий выщелоченный
  слой, эффекта сглаживания нет	

  Гидролиз	химическая реакция разложения связующего в морской воде	пики поверхности эродируют сильнее впадин — поверхность корпуса
  сглаживается; плёнка твёрдая	

  Гибридные	комбинация связующих гидратации и гидролиза	ограниченный сглаживающий эффект	

Почему гидролиз важен: линейная скорость эрозии обеспечивает
  предсказуемую долгосрочную работу; не образуется пористый выщелоченный слой,
  а значит, сохраняется хорошая адгезия при перекрывании в доке; постоянное
  сглаживание поверхности даёт реальную экономию топлива; твёрдая плёнка
  сохраняет внешний вид. И главное следствие для проектирования:
  срок службы прямо пропорционален толщине покрытия — можно назначить
  междоковый период, задав толщину АФ-слоёв.

  Типичный дефект. Смывание АФ на днище при
  спуске: покрытие не успело высохнуть перед спуском на воду либо было
  нанесено слишком толсто; комбинированное воздействие давления воды и трения
  снимает свежий слой. Отсюда жёсткие требования к графику окраски и сушки в
  доке — полный цикл нанесения современной системы занимает от 5 до 9 дней.

4. Покрытия, сбрасывающие обрастание

  Принцип совершенно иной: не отравить организм, а не дать ему удержаться.
  Силиконовая плёнка с очень низкой поверхностной энергией обеспечивает
  слабое прилипание, и обрастание удаляется гидродинамическими силами на
  ходу. Промышленные испытания дают показательную картину: на обросшей
  поверхности после 10 минут хода со скоростью 15 узлов обрастание ещё
  присутствует, а после 60 минут при 17 узлах — удаляется.

  Экологические и эксплуатационные преимущества: не выделяются биоциды,
  отсутствуют металлы, нет химического разрушения плёнки и эрозии (система
  долгоживущая), требуется меньшее количество краски, низкое содержание
  летучих органических соединений, положительный эффект экономии топлива.
  Ограничение — нужен ход: на стоечных судах и при длительных стоянках
  механизм самоочистки не работает.

  Такая система многослойна, и каждый слой играет свою роль: грунт →
  промежуточный эпоксидный слой → связующий слой (tie coat), обеспечивающий
  адгезию финиша → финишный силиконовый слой, обеспечивающий
  противообрастающие свойства.

6.6. Биоциды и запрет оловоорганических соединений

  Классический биоцид — закись меди Cu₂O; кроме неё применялись и
  применяются органические соединения-усилители. Отдельная страница истории —
  оловоорганические соединения, прежде всего трибутилолово (TBT).
  Самополирующиеся покрытия появились именно на его основе: TBT был встроен в
  полимерную цепь связующего и высвобождался при гидролизе. По эффективности
  эти краски не имели равных — междоковые интервалы до пяти лет.

  Цена оказалась экологической. TBT чрезвычайно токсичен для нецелевых
  организмов и накапливается в донных отложениях: он вызывает импосекс
  у брюхоногих моллюсков (развитие мужских половых признаков у самок и
  стерилизация популяций) и деформацию раковин у устриц. Наиболее пострадали
  замкнутые акватории — заливы, эстуарии, районы марикультуры.

1960-е — появление
  оловоорганических противообрастающих красок; резкий рост междоковых
  интервалов.

  1970–1980-е — документированное
  воздействие TBT на устричные хозяйства и популяции моллюсков; первые
  национальные ограничения на малых судах.

  2001 — принята Международная
  конвенция о контроле за вредными противообрастающими системами на судах
  (AFS 2001).

  1 января 2003 — запрет
  нанесения противообрастающих систем, содержащих оловоорганические
  соединения в качестве биоцидов.

  1 января 2008 — запрет
  присутствия таких соединений на корпусе: их следует либо удалить,
  либо перекрыть слоем, препятствующим их выделению.

  17 сентября 2008 — конвенция
  вступила в силу.

  Позднее — расширение списка
  контролируемых веществ; развитие безбиоцидных систем, сбрасывающих
  обрастание.

Практический след запрета в судовых документах — Международное
  свидетельство о противообрастающей системе и Декларация о
  противообрастающей системе, которые предъявляются при инспекциях. Подробно
  экологическая сторона вопроса рассмотрена в курсе
  промышленной экологии.

  Помимо покрытий, лекционный курс перечисляет и другие
  средства борьбы с обрастанием: механическое обстукивание и обмывка
  (210–350 кгс/см²), электролизное хлорирование забортной воды в системах.
  Любопытный побочный факт: изделия из медных сплавов — трубопроводы,
  винты — вообще не обрастают, поскольку медь сама является биоцидом.

Следующая глава: обследование и
  ремонт покрытий. Расчёт топливных потерь от обрастания — на странице
  «Обрастание и топливо».

File: site/t-monitoring.html
Глава 7. Обследование и ремонт покрытий, докование, измерение толщин

Глава 7. Обследование и ремонт покрытий

Коротко

Состояние защиты оценивают по трём независимым параметрам:
  площадь повреждения ЛКП в процентах, интенсивность и размер
  обрастания по шкале дефектации и остаточная толщина металла
  по данным ультразвуковых замеров.

  Решение о ремонте принимают по площади повреждения: единицы процентов
  — точечная подправка, десятки процентов — переочистка и перекраска
  района целиком. Стоимость растёт скачком, потому что цену определяет не
  краска, а подготовка поверхности.

  Число замеров толщины покрытия нормировано площадью: 15 замеров на
  участок 30–100 м², 60 на 1000 м², 125 на 25 000 м². Толщиномер перед
  работой калибруют по эталонным пластинам на той же подложке.

  Данные предремонтной дефектации задают темп: подпалубный набор и
  верхние рёбра жёсткости балластных танков — 0,3–0,6 мм/год, днищевые
  конструкции грузовых танков — 0,4–0,5 мм/год, обшивка изнутри в
  труднодоступных местах — 0,5–0,7 мм/год.

  Протекторы проверяют и заменяют каждое докование: съеденный протектор
  защищает не больше, чем его отсутствие, а сохранившийся на 90 % —
  признак того, что расчётный ток был завышен.

7.1. Междоковый период

  Междоковый период — это одновременно и срок службы противообрастающей
  системы, и интервал, на который проектируется электрохимическая защита
  (для подводной части корпусов судов протекторы рассчитывают на 3–4 года).
  Из этого следует простое требование к обследованию: в доке нужно получить
  данные, достаточные, чтобы назначить следующий период. Что делают в доке:

обмывают корпус водой высокого давления (210–350 кгс/см² для
  эффективного удаления обрастания);

  проводят дефектацию — оценивают обрастание, состояние покрытия,
  измеряют толщины;

  назначают объём подготовки поверхности и схему окраски;

  выполняют очистку, окраску и сушку (полный цикл современной системы —
  от 5 до 9 дней);

  заменяют протекторы и проверяют анодные узлы и электроды сравнения
  систем катодной защиты.

7.2. Оценка состояния покрытия

  Площадь повреждения ЛКП оценивают в процентах по эталонным картинкам —
  так же, как интенсивность обрастания (см. главу 6).
  Именно эта величина, а не внешнее впечатление, определяет объём и стоимость
  ремонта.

Две системы, нанесённые на одну и ту же сталь, но при
  разном качестве подготовки поверхности. Красная кривая пересекает границу
  20 % ещё до первого планового докования — и вместо подправки потребуется
  полная переочистка района, то есть 60–70 % стоимости работ заново. Это
  количественная иллюстрация тезиса из главы 5: экономия
  на подготовке поверхности не экономит ничего.

7.3. Измерение толщины покрытия

  Толщина сухой плёнки — единственный параметр покрытия, который можно
  измерить прямо на объекте, поэтому именно на нём держится приёмка. Число
  замеров нормируется площадью участка:

Площадь, м²	10	20	30–100	200	400	600	800	1000	2000	5000	10 000	25 000	

  Замеров	5	10	15	20	30	40	50	60	70	90	100	125	

Обратите внимание на характер зависимости: при росте площади в 2500 раз
  (с 10 до 25 000 м²) число замеров растёт всего в 25 раз. Это не небрежность,
  а статистика: точность оценки среднего растёт как корень из числа
  измерений, и удваивать выборку ради второго знака бессмысленно. Зато
  критично, где измерять: кромки, сварные швы, углы, вырезы и другие
  места, где плёнка утоняется, должны попадать в выборку обязательно.

Числовой пример 8. Остаточный ресурс обшивки.
  Строительная толщина листа \(t_0 = 14{,}0\) мм, возраст судна 10 лет,
  среднее из ультразвуковых замеров \(t = 11{,}8\) мм. Предельно допустимое
  уменьшение толщины принято 20 % от строительной (конкретное значение задают
  правила классификационного общества).
  Износ: \(\Delta t = t_0 - t\) = 14,0 − 11,8 = 2,2 мм

  Скорость: \(v = \Delta t/\tau\) = 2,2 / 10 = 0,22 мм/год

  Предельная толщина: \(t_{\min} = 0{,}8\,t_0\) = 0,8 · 14,0 = 11,2 мм

  Остаточный ресурс: \((t - t_{\min})/v\) = (11,8 − 11,2) / 0,22 = 2,7 года

  То есть до следующего докования район дотянет, а до второго — уже нет: либо
  восстанавливать защиту так, чтобы снизить \(v\), либо планировать замену
  листов. Заметьте, что 0,22 мм/год — это темп средний по замерам; в
  язве скорость на порядок выше, и решение по язвам принимают отдельно, по
  максимальной глубине.

7.4. Данные предремонтной дефектации

  Накопленная статистика по труднодоступным конструкциям — основа для
  назначения периодичности обследований:

Район	Скорость язвенной коррозии, мм/год	

Подпалубный набор, бимсы, верхние продольные рёбра жёсткости в
  верхней части балластных танков и пиков при заполнении морской водой	0,3–0,6	

  Подволок, конструкции днищевой части и настила грузовых и
  грузо-балластных танков нефтеналивных судов	0,4–0,5	

  Палубные конструкции в зависимости от района палубы и места
  эксплуатации	0,1–0,9	

  Переборки в нижней части в местах скопления застойной воды в
  сухих отсеках	0,15–0,45	

  Внутренняя сторона бортовой обшивки в труднодоступных местах
  (язвы, приводящие к замене обшивки)	0,5–0,7	

  Днищевой набор в подтоварной воде на нефтеналивных судах без
  защиты	1,0–3,0	

Верхняя строка объясняет, почему обследование балластных танков —
  отдельная и самая ответственная часть работы: там нет ни доступа для
  качественной окраски, ни возможности постоянного контроля, а темп разрушения
  выше, чем на наружной обшивке под водой.

7.5. Объём ремонта покрытия

  Назначенный объём ремонта задаёт минимальную степень подготовки для
  корродированных поверхностей, сварных швов и повреждений покрытия
  (см. главу 5): подводная часть, ППВЛ, балластные танки
  и танки пресной воды — не ниже Sa 2,5 / St 3; надводный борт, главная палуба
  и грузовые трюмы — Sa 2 / St 2–St 3. Дополнительно контролируют:

свиппинг — лёгкую абразивную обработку сохранившегося покрытия
  для восстановления адгезии перед перекрытием (особенно важен там, где
  образовался толстый выщелоченный слой);

  сглаживание «на нет» границы старой и новой систем окраски —
  ступенька на границе становится концентратором и местом отслаивания;

  полосовые слои по всем кромкам, швам и вырезам перед каждым
  полным слоем;

  уборку абразива и обеспыливание, в том числе с лесов, а в танках —
  вакуумную очистку днищевых частей;

  состояние покрытия после разборки лесов — места крепления лесов
  закрашивают в последнюю очередь и часто забывают.

7.6. Обслуживание электрохимической защиты

  Средства защиты, разобранные в главе 4, требуют
  доковой проверки не меньше, чем покрытие.

Протекторы осматривают и заменяют. Полностью израсходованный
  протектор — признак того, что расчётная плотность тока была занижена или
  покрытие разрушалось быстрее ожидаемого; почти нетронутый — что защита
  вообще не работала (чаще всего из-за потери электрического контакта с
  корпусом) либо ток был заложен с избытком.

  Анодные узлы систем катодной защиты проверяют на целостность
  изоляции от корпуса: пробой изоляции превращает анод в бесполезную
  железку, а район вокруг него — в зону ускоренной коррозии.

  Электроды сравнения проверяют и при необходимости заменяют:
  ошибка электрода означает, что автоматика поддерживает не тот потенциал.
  Уход в сторону перезащиты (отрицательнее −0,85 В) виден по характерному
  отслаиванию покрытия вокруг анодов и белым известковым отложениям.

Полезная косвенная проверка: измерение потенциала корпуса переносным
  электродом сравнения в нескольких точках вдоль корпуса. Полученное
  распределение сравнивают с расчётным (см. схему в
  главе 4) — расхождение сразу показывает, какой из
  анодов не работает.

На этом теоретический курс завершается. Практическая часть:
  расчёт протекторной защиты,
  расчёт расхода краски,
  влияние обрастания на расход топлива.
  Список источников — на странице «Источники».

File: site/t-paint.html
Глава 5. Лакокрасочные системы: подготовка поверхности, грунты, толщины плёнки

Глава 5. Лакокрасочные системы

Коротко

Покрытие — основное средство защиты, но платят не за краску:
  качественная окраска с абразивоструйной очисткой стоит 30–50 $/м² при
  цене самой краски около 4 $/м². На подготовку поверхности
  приходится 60–70 % всех затрат — и именно она определяет срок службы
  системы.

  Краска — это плёнкообразователь (связующее), растворитель, пигмент и
  наполнитель. Тип связующего определяет всё: механизм сушки, адгезию,
  стойкость к воде, химикатам и ультрафиолету.

  Три механизма плёнкообразования: физическая сушка (испарение
  растворителя), окисление кислородом воздуха и химическое отверждение
  двух компонентов. Только третий даёт трёхмерную молекулярную сетку и
  стойкость при погружении.

  Стандартная степень очистки под большинство систем — Sa 2½ по
  ISO 8501-1 при шероховатости Rz около 50 мкм. Для подводной части,
  ППВЛ, балластных танков и танков пресной воды минимум — Sa 2,5 / St 3.

  Толщину нормируют по сухой плёнке DFT, а контролируют в процессе
  по мокрой WFT: \(\mathrm{WFT} = \mathrm{DFT}\cdot 100/\%s.v.\).
  Профиль шероховатости отбирает дополнительный «мёртвый объём» —
  0,02–0,07 л/м², который в толщину не входит, а в расход входит.

5.1. Состав краски

  С технологической стороны краска — сложная гетерогенная смесь
  органических и неорганических веществ, состоящая из жидкой части (связующее
  и растворители), сухой части (пигменты и наполнители) и химических реагентов
  (добавок). В классификации курса — четыре компонента:

Плёнкообразователь (связующее);

  Растворитель; конструкция «плёнкообразователь + растворитель»
  и есть лак;

  Пигмент;

  Наполнитель.

Связующее описывает тип краски, определяет механизм плёнкообразования,
  связывает пигменты и наполнители, обеспечивает адгезию к подложке и
  стойкость к воде, химикатам, растворителям и ультрафиолету.

Плёнкообразователи

алкидные смолы (эмали типа ПФ — пентафталевые);

  фенолоальдегидные смолы;

  полиуретаны;

  эпоксиды;

  кремнийорганические смолы (эмали ОС);

  эфиры целлюлозы (эмали типа НЦ);

  битумные эмали;

  водные дисперсии и эмульсии полимеров;

  хлоркаучуковые, виниловые, акриловые, силикатные, полиэстеры.

Модифицированные краски содержат более одного связующего
  (хлоркаучук-эпоксидные, хлоркаучук-виниловые, эпоксидные мастики), либо
  связующее модифицируют химически: стирен-алкиды, уретан-алкиды,
  эпокси-эстеры.

Пигменты и наполнители

хроматные: CaCrO₄, ZnCrO₄·3Zn(OH)₂;

  фосфатные: CrPO₄·nH₂O, Zn₃(PO₄)₂·nH₂O;

  свинцовый сурик 2PbO·PbO₂;

  цинковые белила ZnO;

  железооксидные: красный Fe₂O₃, чёрный Fe₃O₄, жёлтый α-FeO·OH;

  зелёный оксид хрома Cr₂O₃, сажа, металлические пудры алюминия,
  цинка, бронзы.

Наполнители — недорогие неорганические вещества: барит
  BaSO₄, тальк 3MgO·4SiO₂·H₂O, доломит CaCO₃·MgCO₃, кальцит CaCO₃.
  Качество краски сильно зависит от степени помола твёрдых веществ и
  тщательности перемешивания. Перед использованием краску обязательно
  перемешивают: осевшие на дно пигменты и наполнители должны вернуться в
  объём.

5.2. Три механизма плёнкообразования

Механизм	Что происходит	Преимущества	Ограничения	Типы красок	

Физическая сушка	растворитель испаряется, молекулы сближаются и слипаются;
  химической связи не образуется	однокомпонентность; сушка не зависит от температуры; легко
  перекрывать, хорошая межслойная адгезия	слабая стойкость к растворителям, низкий сухой остаток,
  термопластичность, сухое тепло только до 60–70 °C	хлоркаучуковые, виниловые, акриловые, силиконовые, битумные,
  каменноугольные, противообрастающие полимеры	

Окисление	после испарения растворителя кислород воздуха проникает в плёнку и
  сшивает молекулы связующего	однокомпонентность, лёгкое нанесение, хорошее смачивание,
  хорошая укрывистость и сохранность глянца	слабая химическая стойкость, особенно к щелочам; ограниченная
  водостойкость при погружении; нельзя по оцинкованным поверхностям	алкидные	

Химическое отверждение	компоненты A и B соединяются химической реакцией, образуя
  трёхмерную молекулярную сетку	высокая химическая стойкость и стойкость к растворителям, хорошая
  адгезия, низкая проницаемость плёнки, высокая механическая прочность	два компонента, температурная зависимость, ограниченные интервалы
  перекрытия; у эпоксидных — меление под УФ	эпоксидные, полиуретановые, двухкомпонентные акриловые,
  цинк-силикатные, полисилоксановые, полиэстеровые, винилэстеровые	

Плохое перемешивание двухкомпонентных красок.
  Хорошее перемешивание — обязательное условие правильного отверждения. Если
  компоненты перемешаны плохо, молекулам не хватает «партнёров» и трёхмерная
  сетка попросту не формируется: покрытие выглядит нанесённым, но не набирает
  ни химической стойкости, ни прочности. Простейшая полевая проверка — тест
  растворителем: правильно отверждённая эпоксидная плёнка на него не
  реагирует.

  На процесс сушки влияют относительная влажность, вентиляция,
  температура, толщина плёнки, количество слоёв и скорость испарения
  растворителей. По сохранности глянца при ускоренных испытаниях под
  ультрафиолетом порядок такой: двухкомпонентные акриловые лучше
  полиуретанов, полиуретаны лучше алкидов, хуже всех эпоксиды. Отсюда
  типичная судовая схема надводного борта: эпоксид в грунтах и промежуточных
  слоях — полиуретан в финишном.

5.3. Подготовка поверхности

  Способы, применяемые в судостроении и судоремонте: абразивоструйная
  очистка (дробеструйная, пескоструйная, шлаками) до степени Sa 2,5;
  гидроструйная; механическая до степени St 2; химическая (состав «НОТЕХ»);
  сверхтонкая струя высокого давления (μ-jet).

  Степени очистки нормирует ISO 8501-1, и в них два индекса сразу:
  исходная степень ржавости A, B, C, D — состояние металла до очистки —
  и достигнутая степень очистки.

Степень	Название	Критерий при осмотре без увеличения	

Sa 1	лёгкая струйная очистка	поверхность свободна от видимых масла, смазки и грязи, а также от
  слабо пристающих окалины, ржавчины, краски и посторонних частиц	

  Sa 2	тщательная струйная очистка	то же плюс удалена бо́льшая часть прокатной окалины, ржавчины и
  краски; оставшиеся загрязнения должны прилегать прочно	

  Sa 2½	очень тщательная струйная очистка	окалина, ржавчина, краска и посторонние частицы удалены; следы
  загрязнений допускаются только как лёгкое окрашивание в виде пятен или
  полос	

  Sa 3	струйная очистка до визуально чистой стали	поверхность имеет однородную металлическую окраску	

  St 2	тщательная очистка ручным и механическим инструментом	удалены плохо пристающие окалина, ржавчина, краска и посторонние
  частицы	

  St 3	очень тщательная механическая очистка	как St 2, но обработка более тщательная — до металлического
  блеска основы	

  Fl	пламенная очистка	окалина, ржавчина, краска не видны; допускаются тени различных
  цветов	

Плохо пристающими окалина, ржавчина или краска считаются,
  если их можно поднять тупым шпателем. Водорастворимые соли и остаточные
  продукты сварки сухой струйной очисткой, инструментом или пламенем полностью
  не удаляются — для них нужна мокрая струйная очистка.

Минимальные степени подготовки по районам судна

Поверхность	Минимум	

Подводная часть	Sa 2,5 / St 3	

  Пояс переменных ватерлиний	Sa 2,5 / St 3	

  Балластные танки, танки пресной воды	Sa 2,5 / St 3	

  Надводный борт, главная палуба, грузовые трюмы	Sa 2 / St 2–St 3	

  Крышки трюмов изнутри	Sa 2 / St 2–St 3	

  Сухие отсеки, трубопроводы, надстройка, МКО	Sa 1 / St 2	

Чистота: соли и пыль

Поверхность	Предельное содержание солей	

Балластные и грузовые танки	20 мг/м²	

  Подводная и надводная части корпуса	80 мг/м²	

  Объекты прибрежной зоны с частой конденсацией	80 мг/м²	

Содержание соли определяют по проводимости смыва:
  содержание [мг/м²] = 6 · измеренная проводимость [мкСм/см], причём
  исходная проводимость воды для теста не должна превышать 5 мкСм/см.
  Полезное соотношение единиц: 1 мг/м² = 0,1 мкг/см². Запылённость
  поверхности оценивают по ISO 8502-3 методом липкой ленты.

Шероховатость и «мёртвый объём»

  Абразивоструйная очистка не просто снимает окалину — она создаёт профиль,
  за который держится краска. Твёрдость абразива по шкале Мооса подбирают
  сознательно: скорлупа грецкого ореха 3–4, песок и стеклянные шарики 5–7,
  печной шлак 6–7, кварц 7, медный шлак и гранат 7–8. Обратная сторона
  профиля — часть краски уходит во впадины и в измеряемую толщину не входит.
  Эту часть называют «мёртвым объёмом»:

Шероховатость Ry, мкм	30	45	60	75	90	105	

  «Мёртвый объём», л/м²	0,02	0,03	0,04	0,05	0,06	0,07	

Два способа промахнуться с толщиной. Первый — забыть
  про «мёртвый объём»: краски уйдёт больше расчётной, а толщиномер покажет
  недобор. Второй — путать WFT и DFT: гребёнка меряет мокрую плёнку сразу
  после нанесения, толщиномер — сухую после отверждения, и связывает их
  объёмный сухой остаток. Расчёт полностью развёрнут на странице
  «Расход краски».

5.4. Грунты

  Типы грунтовок по механизму защитного действия:

Изолирующий грунт (МС-067) — работает только барьером;

  Пассивирующий (ФЛ-03К) — содержит пигменты-пассиваторы;

  Протекторный (ЭП-057) — с высоким содержанием цинковой пыли:
  металлический контакт частиц цинка со сталью даёт настоящую
  протекторную защиту в миниатюре;

  Фосфатирующий (ВЛ-02) — с добавлением фосфорной кислоты, сам
  формирует конверсионный слой;

  Ингибированный — с добавлением ингибиторов ФМТ, Н-М-1.

Далее наносят 3–5 слоёв противокоррозионной эмали, а на подводном
  борту — противообрастающую эмаль (см. главу 6).

  Отдельная категория — цеховые грунты (shop primer), наносимые на
  прокат сразу после дробемётной очистки на поточной линии, чтобы металл
  дожил до постройки. Их наносят очень тонко (порядка 20 мкм), и требования к
  ним особые: они должны выдерживать резку и сварку, не отравляя шов.

  Проникающая способность связующих. Не все краски
  обладают достаточной смачивающей способностью, чтобы работать на слабо
  подготовленной поверхности. По убыванию требовательности к подготовке:
  винил, хлоркаучук, эпоксид, полиуретан, алкид-уретан, алкид, кипячёное и
  сырое льняное масло. Отсюда особый класс «не зависящих от подготовки»
  (surface tolerant) мастик, которые на плохо подготовленной подложке дают
  больший срок службы, чем формально более стойкие материалы.

5.5. Схема покрытия подводной части

  Типичная система нового строительства для подводной части — шесть слоёв
  общей толщиной около 700 мкм, каждый со своей задачей.

Толщина противообрастающего слоя — это не «запас
  прочности», а прямо запас времени: у самополирующихся систем срок службы
  прямо пропорционален толщине покрытия, поскольку плёнка расходуется
  послойно (см. главу 6). Полный цикл нанесения такой
  системы в доке занимает от 5 до 9 дней: обмыв, очистка, грунт, эмаль,
  связующий слой, финишный слой, сушка.

5.6. Толщина плёнки: формулы

  Весь расчёт покрытия держится на объёмном сухом остатке \(\%s.v.\) —
  доле объёма краски, остающейся на поверхности после испарения растворителя.

$$\%s.v. = \frac{\mathrm{DFT}}{\mathrm{WFT}}\cdot 100,
  \qquad \mathrm{WFT} = \frac{\mathrm{DFT}\cdot 100}{\%s.v.},
  \qquad \mathrm{DFT} = \frac{\mathrm{WFT}\cdot \%s.v.}{100}$$

Теоретическая укрывистость и теоретический расход:
  $$\mathrm{TSR} = \frac{10\,\%s.v.}{\mathrm{DFT}}\ \left[\frac{\text{м}^2}{\text{л}}\right],
  \qquad q_{\text{теор}} = \frac{1}{\mathrm{TSR}}\ \left[\frac{\text{л}}{\text{м}^2}\right]$$

Количество краски на площадь \(S\) без потерь и с
  потерями (коэффициент \(lf\): 0,9 при 10 %, 0,8 при 20 %, 0,7 при 30 %):
  $$Q = \frac{\mathrm{DFT}\cdot S}{10\,\%s.v.}, \qquad
  Q_{lf} = \frac{\mathrm{DFT}\cdot S}{10\,\%s.v.\cdot lf}$$

«Мёртвый объём» на всю площадь:
  $$DV = \frac{S\cdot dv \cdot 100}{\%s.v.\cdot lf}$$

Числовой пример 7. Потребность в грунте на корпус
  (пример из книги инспектора). Общая площадь под грунтовку
  \(S = 21\,000\) м², степень очистки Sa 2,5, шероховатость Rz 50 мкм,
  «мёртвый объём» \(dv = 30\) см³/м², сухой остаток грунта \(s.v. = 28\) %,
  рекомендованная толщина \(dft = 20\) мкм, технологические потери \(Z = 20\) %,
  расход растворителя 15 % от количества грунта.
  Удельный расход: \(q = \dfrac{(dv + dft)}{10\,s.v.}\cdot\dfrac{100}{100-Z}\)
  = (30 + 20)/(28·10) · 100/80 = 0,223 л/м²

  Грунта всего: \(Q = qS\) = 0,223 · 21 000 = 4600 л

  Растворителя: 4600 · 0,15 = 690 л

  Обратите внимание на вклад «мёртвого объёма»: 30 из 50 мкм расчётной толщины
  — то есть 60 % расхода грунта уходит в профиль шероховатости, а не в
  плёнку. При толстослойных покрытиях доля падает, но на цеховом грунте она
  решающая.

5.7. Контроль качества окраски

  Работа инспектора начинается задолго до краски. Контролю подлежат: наличие
  и безопасность лесов, освещение, предварительная струйная очистка сварных
  швов и уборка абразива после неё, ремонт металла, обезжиривание, общее
  состояние поверхности до полной струйной очистки, наличие вентиляции и
  дегидратации, обеспыливание, укрытие соседних поверхностей, приготовление
  краски для полосовых слоёв и для полных слоёв, состояние каждого слоя после
  высыхания, подправка, состояние покрытия после разборки лесов, сглаживание
  «на нет» границы разных систем окраски.

Приборы инспектора

толщиномер с калибровочными пластинами;

  гребёнка (для мокрой плёнки);

  контактный термометр;

  пращевой психрометр и определитель точки росы;

  инспекторское зеркало, шпатель, фонарь взрывобезопасного
  исполнения, фотокамера.

Температура и точка росы контролируются постоянно:
  правило «температура поверхности должна быть выше точки росы» —
  практический способ не поймать конденсат под слоем краски.

Минимальное число замеров толщины

Площадь, м²	Число замеров	

10	5	

  20	10	

  30–100	15	

  200	20	

  400	30	

  1000	60	

  2000	70	

  10 000	100	

  25 000	125	

Полосовые слои

  Отдельная контрольная позиция — полосовые слои (stripe coats):
  кистью, до нанесения полного слоя, прокрашивают сварные швы, кромки, углы,
  вырезы и другие места, где при распылении плёнка неизбежно утоняется.
  Пропущенный полосовой слой — самая частая причина ранней коррозии в
  балластных танках: на кромке толщина оказывается вдвое меньше номинальной,
  и покрытие «пробивается» первым именно там.

Типовые дефекты покрытий

Группа	Дефект	Причина	Исправление	

Потеря адгезии	расслоение (peeling)	плохая подготовка поверхности, загрязнения, превышение времени
  перекрытия, высокая влажность при нанесении	удалить до прочно держащегося слоя или до металла, прошкурить или
  отсвиппинговать, нанести заново	

  обмыление (saponification)	масляные и алкидные краски поверх цинксодержащих или поверх бетона	удалить покрытие полностью, нанести покрытие другого типа либо
  промежуточный связующий слой	

  вспучивание (lifting)	краски физической сушки или химического отверждения поверх красок
  кислородного отверждения; воск на поверхности	остановить окраску, проверить нижний слой крепким растворителем,
  удалить вспученное, красить совместимым материалом	

  Внутрислойные	пустоты и пузырение (voids, blistering)	растворитель, запертый в плёнке, пористость подложки, быстрое
  поверхностное высыхание, соли на поверхности	удалить повреждённое, смыть соли водой высокого давления,
  нанести новый слой	

  рыбий глаз (fisheyes)	масляные или силиконовые загрязнения поверхности	прошкурить участок, обеспылить, окрасить снова	

  игольчатые поры (pinholes)	окрашивание слишком горячей поверхности, быстрое поверхностное
  высыхание	нанести дополнительный слой кистью; безвоздушным способом
  не наносить	

  Косметические	сморщивание (wrinkling)	слишком толстый слой, окраска в слишком жаркую или холодную погоду	удалить слой скребком, нанести более тонкий	

  помутнение (blushing)	слишком быстрое испарение растворителя, конденсация влаги	наносить при благоприятных атмосферных условиях	

Адгезию покрытий оценивают методом решётчатых надрезов по
  ISO 2409, состояние поверхности после очистки водой — по степеням вспышечной
  ржавчины, обработку сварных швов и кромок — по ISO 8501-3, категории
  агрессивности среды и сроки службы систем — по ISO 12944.

Следующая глава: обрастание —
  биология процесса, влияние на сопротивление и топливо, эволюция
  противообрастающих покрытий. Расчёт расхода материала — на странице
  «Расход краски».
