Repository: ShadeSWD/corrosion

File: site/t-protect.html
Глава 4. Защита от коррозии: покрытия, протекторы, катодная защита

Глава 4. Защита от коррозии

Коротко

Пять принципов защиты: изоляция поверхности (пассивная
  защита), пассивация поверхности, катодная электрохимическая
  защита, ингибирование среды и легирование сталей.
  На судне они всегда работают в комбинации.

  Металлическое покрытие бывает анодным
  (\(\varepsilon_{\text{покр}} < \varepsilon_{\mathrm{Fe}}\): цинк,
  кадмий) — оно продолжает защищать даже при повреждении, — и
  катодным (никель, олово, хром, медь): при повреждении такого
  покрытия сталь корродирует быстрее, чем вовсе без него.

  Электрохимическая защита превращает всю защищаемую поверхность в один
  сплошной неразрушающийся катод. Ток берут либо от более
  электроотрицательного металла (протекторная защита), либо от
  выпрямителя (катодная защита наложенным током).

  Критерий защиты — сместить потенциал стали от стационарного
  (−0,50 В) до −0,55 В и отрицательнее; предел «перезащиты» около
  −0,85 В: дальше начинается отслаивание покрытия и наводороживание.
  Алюминиевые протекторы (−0,85 В) в этот коридор укладываются,
  магниевые (−1,21 В) — нет, поэтому для окрашенных корпусов их ставят
  только через регулировочные сопротивления.

  В пресной воде протекторная защита неэффективна: не хватает
  электропроводности, чтобы ток «дотянулся» от протектора до защищаемых
  участков.

4.1. Пять принципов

Принцип изоляции поверхности металла от среды — защита
  называется пассивной: лакокрасочные, металлические, полимерные
  покрытия.

  Принцип пассивации поверхности — активная защита: конверсионные
  покрытия, пассивирующие грунты и ингибиторы-пассиваторы.

  Принцип катодной электрохимической защиты — протекторная и
  катодная защита.

  Принцип ингибирования среды — присадки, снижающие агрессивность
  самого электролита.

  Принцип легирования сталей — хром, никель, молибден, азот.

Шестой пункт списка — комбинированная защита; именно она и
  применяется на реальном судне: покрытие плюс электрохимическая защита плюс
  конструктивные решения. Ни одно средство поодиночке не даёт требуемого
  срока службы.

4.2. Конструктивная защита

  Самое дешёвое средство — то, которое заложено в чертёж. Из механизмов,
  разобранных в главе 3, прямо следуют требования:

Не создавать зазоров. Нахлёсточные соединения, неплотности,
  подпрокладочные пространства, карманы, застойные зоны — источник щелевой
  коррозии. Там, где зазор неизбежен, его герметизируют.

  Разделять разнородные металлы изолирующими прокладками и
  втулками либо назначать материалы с близким потенциалом; при неизбежном
  контакте — делать анодную деталь возможно большей площади, а катодную
  меньшей, но никак не наоборот.

  Обеспечивать сток воды — не оставлять горизонтальных площадок и
  непроветриваемых полостей, где скапливается конденсат.

  Обеспечивать доступ для очистки, окраски и последующего
  контроля: непрокрашенный из-за недоступности участок — это будущая язва.

  Обрабатывать кромки и сварные швы: острая кромка не удерживает
  краску, а на подрезе шва плёнка утоняется. Требования к обработке кромок,
  сварных швов и дефектов поверхности сведены в ISO 8501-3.

  Согласовывать материал сварочных материалов с основным
  металлом по потенциалу (см. главу 2).

4.3. Металлические покрытия

  Различие анодных и катодных покрытий — самый наглядный пример работы
  ряда напряжений.

Анодное покрытие: цинк, кадмий

  \(\varepsilon_{\text{покр}} < \varepsilon_{\mathrm{Fe}}\). Пока
  покрытие цело, работает принцип изоляции. При нарушении целостности в
  дефект попадают влага и кислород, и образуется пара:

  $$(-)\ \mathrm{Zn}\ |\ \mathrm{H_2O},
  \mathrm{O_2}, \text{соли}\ |\ \mathrm{Fe}\ (+)$$

  $$(-)\ \mathrm{Zn} - 2e \rightarrow
  \mathrm{Zn^{2+}}, \quad (+)\ \mathrm{O_2} + 2\mathrm{H_2O} + 4e
  \rightarrow 4\,\mathrm{OH^-}$$

  Анодом становится металл покрытия: активная защита железа
  продолжается даже при дефектах.

Катодное покрытие: никель, олово, хром, медь

  \(\varepsilon_{\text{покр}} > \varepsilon_{\mathrm{Fe}}\). Работает
  только принцип изоляции. При повреждении, например, лужёной жести:

  $$(-)\ \mathrm{Fe}\ |\ \mathrm{H_2O},
  \mathrm{O_2}, \text{соли}\ |\ \mathrm{Sn}\ (+)$$

  $$(-)\ \mathrm{Fe} - 2e \rightarrow
  \mathrm{Fe^{2+}}, \quad (+)\ \mathrm{O_2} + 2\mathrm{H_2O} + 4e
  \rightarrow 4\,\mathrm{OH^-}$$

  Скорость разрушения основного металла в месте
  повреждения будет во много раз больше, чем если бы покрытия не
  было вовсе: маленький анод против огромного катода. Коррозия носит
  язвенный характер и развивается вплоть до свища.

Способы нанесения

Гальваническое нанесение электролизом из солевых растворов —
  цинк, хром, никель, медь: \((-)\ \mathrm{M}^{n+} + n e \rightarrow
  \mathrm{M}\downarrow\).

  Горячее цинкование — погружение изделия в расплав цинка при
  420 °C.

  Газотермическое (плазменное, электродуговое) нанесение цинка и
  алюминия по ГОСТ 9.304. Для сварных, болтовых и заклёпочных соединений
  (с нанесением после сварки) эти покрытия вне конкуренции; их назначают для
  конструкций повышенного уровня ответственности и там, где возобновить
  защиту в эксплуатации невозможно.

  Термодиффузия. Детали и цинковый порошок помещают во
  вращающуюся трубчатую печь и нагревают до 420 °C; цинк и железо взаимно
  диффундируют. За час вращения образуется покрытие толщиной 30 мкм, за
  два — 60 мкм.

4.4. Конверсионные покрытия

  Конверсия — преобразование самой поверхности металла с созданием
  пассивирующего слоя и повышением электродного потенциала.

Процесс	Реакция и условия	Результат	

Оксидирование (воронение стали)	\(\mathrm{Fe} + \mathrm{O_2} \rightarrow \mathrm{Fe_3O_4}\); NaOH, H₂O, 80 °C	тонкая чёрная оксидная плёнка	

  Анодирование алюминия	\((+)\ \mathrm{Al} \rightarrow \mathrm{Al_2O_3}\)	толстая твёрдая пористая плёнка, окрашиваемая	

  Азотирование стали	в атмосфере аммиака при 600 °C: \(\mathrm{Fe} + \mathrm{N_2} \rightarrow \mathrm{Fe_2N},\ \mathrm{Fe_4N}\)	твёрдый и коррозионно-стойкий слой нитридов	

  Фосфатирование горячее (состав «МАЖЕФ», 80–90 °C)	\(\mathrm{H_3PO_4} + \mathrm{Fe} \rightarrow \mathrm{Fe_3(PO_4)_2}\downarrow + \mathrm{H_2}\uparrow\)	аморфный слой фосфатов	

  Фосфатирование холодное (состав «НОТЕХ»)	H₃PO₄ + Zn(H₂PO₄)₂ + ингибитор коррозии	мелкокристаллический слой фосфатов цинка и железа	

На том же принципе работают преобразователи ржавчины:
  ортофосфорная кислота переводит рыхлые продукты коррозии в плотный
  фосфатный слой, пригодный под окраску.

4.5. Ингибиторы

  Ингибиторы — присадки к коррозионной среде, снижающие её агрессивность.
  По механизму различают анодные ингибиторы, пассивирующие поверхность
  образованием защитного оксидного слоя (нитриты, хроматы:
  \(\mathrm{NO_2^-} + 6e + 7\mathrm{H^+} \rightarrow \mathrm{NH_3}
  + 2\mathrm{H_2O}\)), и катодные, тормозящие катодную реакцию тремя
  путями: связыванием её продуктов
  (\(\mathrm{Zn^{2+}} + 2\mathrm{OH^-} \rightarrow \mathrm{Zn(OH)_2}\downarrow\)),
  деаэрацией воды и образованием защитных слоёв
  (\(\mathrm{Ca^{2+}} + \mathrm{CO_3^{2-}} \rightarrow \mathrm{CaCO_3}\downarrow\)).

  Для судостроения важны три группы:

Ингибиторы кислотной коррозии — при травлении, когда наряду с
  оксидами растворяется и сам металл, а сталь наводороживается. Классика —
  1–3 % уротропина (гексаметилентетрамина) в соляной кислоте.

  Летучие ингибиторы атмосферной коррозии (НДА — нитрит
  дициклогексиламина, ВНХ-Л-20, ИФХАН-1). Необходимое условие — наличие
  изолирующего экрана, упаковки, внутри которой создаётся давление пара
  ингибитора, близкое к насыщенному. Срок защиты может достигать десяти лет
  без переконсервации.

  Контактные ингибиторы. Например, ФМТ, разработанный в СПбГМТУ —
  жирные кислоты таллового масла и медные производные хлорофилла в составе
  веществ хвои; применялся с маслом (1–3 %) для консервации котельного
  оборудования, с дизтопливом (1 %) — для защиты линз двойного дна
  двухкорпусных нефтехранилищ, в водной эмульсии (1–5 %) — для консервации
  арматуры на период транспортировки. Ингибитор Н-М-1 (соль циклогексиламина
  и жирных кислот фракции C₁₀–C₁₆) растворим и в масле, и в воде; его водным
  раствором заполняют ёмкости при гидроиспытаниях, совмещая испытание с
  консервацией на 1–2,5 года.

4.6. Электрохимическая защита

  Наряду с лакокрасочными покрытиями — основное средство защиты корпусов
  судов и морских сооружений. Механизм формулируется одной фразой:
  превратить всю поверхность защищаемой конструкции в один общий
  неразрушающийся катод. Тогда предотвращаются все виды разрушения, в том
  числе самые опасные локальные: контактное, щелевое, язвенное, питтинговое,
  межкристаллитное, коррозионное растрескивание.

  По источнику тока катодной поляризации различают две разновидности:

Протекторная защита

  Protector — защитник. К конструкции подключают более
  электроотрицательный металл, и защитный ток даёт работа гальванической пары
  «протектор — конструкция». Для защиты железа годятся сплавы алюминия, магния
  и цинка:

  $$(-)\ \mathrm{Zn}\ |\ \text{морская вода},
  \mathrm{O_2}\ |\ \mathrm{Fe}\ (+)$$

  $$(-)\ \mathrm{Zn} - 2e \rightarrow
  \mathrm{Zn^{2+}}, \qquad (+)\ \mathrm{O_2} + 2\mathrm{H_2O} + 4e
  \rightarrow 4\,\mathrm{OH^-}$$

Обратите внимание на согласованность с
  главой 2: ток выходит из металла в воду там, где
  металл разрушается. Протектор специально сделан таким местом, а вся обшивка
  переведена в положение катода, куда ток входит.

Чистые металлы для протекторов не годятся: магний имеет низкий выход по
  току (25–30 %), у алюминия недостаточно низкий потенциал при анодной
  поляризации, а цинк склонен к пассивации. Применяют специальные сплавы:

Основа	Марка	Основные компоненты, %	Рабочий потенциал, мВ	Теор. токоотдача, А·ч/кг	Факт. токоотдача, А·ч/кг	Выход по току, %	

Al	АП2	Zn 0,06–1; Mn 0,01–0,2	−600	2940	2360	80	

  АП3	Zn 4,0–6,0; Zr 0,001–0,01	−700	2880	2300	80	

  АП4Н	Zn 4,0–5,0; Sn 0,1–0,2; In 0,01–0,06	−850	2880	2450	85	

  Zn	ЦП1	Al 0,4–0,6; Zr 0,01–0,1	−730	820	780	95	

  Mg	МП1	Al 5,0–7,0; Zn 2,0–4,0; Mn 0,02–0,5	−1210	2200	1430	65	

Требования к протекторным сплавам: стабильный низкий потенциал анодно
  поляризованного протектора; высокий и стабильный выход по току; равномерность
  анодного растворения и высокая токоотдача (А·ч/кг); невысокая стоимость и
  недефицитность компонентов; технологичность изготовления. Требования к
  конструкции протектора: заданный срок службы (3–4 года для подводной части
  корпусов судов, 10–12 лет для балластных и грузовых танков, 25–30 лет для
  недокуемых морских сооружений), обтекаемость, надёжность крепления и
  электрического контакта, технологичность монтажа и замены.

  Обозначение по ГОСТ 26251-84. Первая буква — П
  (протектор); вторая — К (короткозамкнутый), Н (неотключаемый),
  Р (регулируемый) или П (подвесной); третья — О (одиночный), Л (линейный) или
  К (концевой); четвёртая — А (алюминиевый сплав), М (магниевый), Ц (цинковый).
  Число — масса в килограммах. Например, П-КОА-4 — протектор
  короткозамкнутый одиночный из алюминиевого сплава массой 4 кг.
  Подводная часть судов: плоские
  брусковые П-КОА-4, П-КОА-10, П-ККА-13, П-ККА-15 из АП3 и АП4Н. Балластные
  танки: призматические П-КОА-3…20 из АП3. Грузовые и балластные танки
  нефтеналивных судов, где важна взрывобезопасность: цинковые П-КОЦ-5…36
  (при ударе не дают искру). Корпуса из алюминиевых сплавов: регулируемые
  магниевые П-РОМ-3, 6, 7, устанавливаемые изолированно от корпуса, с вводом
  внутрь и подключением через регулировочные сопротивления.

Катодная защита наложенным током

  Ток даёт внешний источник — автоматический полупроводниковый
  преобразователь. Анод изолирован от корпуса и только «стекает» ток в воду;
  потенциал корпуса контролируется хлорсеребряными электродами сравнения, по
  сигналу которых преобразователь регулирует ток. На аноде в зависимости от
  его типа идут реакции окисления воды и хлорид-иона:

  $$(+)\ 2\mathrm{H_2O} - 4e \rightarrow
  4\mathrm{H^+} + \mathrm{O_2}\uparrow, \qquad
  (+)\ 2\mathrm{Cl^-} - 2e \rightarrow \mathrm{Cl_2}\uparrow$$

  $$(-)\ \mathrm{O_2} + 2\mathrm{H_2O} + 4e
  \rightarrow 4\,\mathrm{OH^-}, \qquad
  (-)\ 2\mathrm{H_2O} + 2e \rightarrow 2\,\mathrm{OH^-} + \mathrm{H_2}\uparrow$$

Анодный материал	Рабочая плотность тока, А/м²	Срок службы, годы	Драгметаллы	Применение	

Биметалл платина — ниобий	до 5000	25–30	платина	морские суда и недокуемые морские сооружения	

  Платинированный титан	до 500	10–12	платина	морские суда	

  Свинцово-серебряный сплав	200–400	—	серебро	морские суда	

  Ферросилид	50–100	3–5	нет	стоечные суда и морские сооружения	

Требования к анодным материалам: минимальный удельный расход
  при анодной поляризации (он и определяет срок службы), высокая
  электропроводность, низкое перенапряжение, высокая допустимая рабочая
  плотность тока, технологичность обработки. Число анодов растёт с
  водоизмещением: 2 анода на борт и 1 преобразователь до 1000 т, 10 анодов и
  3 преобразователя при 22 000–27 000 т, 24 анода и 7 преобразователей при
  90 000–110 000 т.

4.7. Распределение потенциала по корпусу

  Ток от одного анода растекается по воде и входит в обшивку неравномерно:
  вблизи анода плотность тока велика, вдали — мала. Значит, и потенциал
  обшивки меняется с расстоянием. Задача проектирования — уложить весь корпус
  в узкий коридор потенциалов.

Главный практический вывод: покрытие и
  электрохимическая защита усиливают друг друга. Покрытие резко сокращает
  ток, требуемый на квадратный метр, а значит, один анод «добивает» гораздо
  дальше — с 5 до 20 м и более. Именно поэтому современная защита всегда
  комбинированная, а расчёт системы ведут на частично разрушенное
  покрытие: например, расчётная плотность тока для ледоколов 250 мА/м²
  предусматривает разрушение ЛКП до 50 % площади подводной поверхности.

4.8. Расчёт числа протекторов: логика

  Расчёт состоит из четырёх шагов; полностью он реализован на странице
  «Расчёт протекторной защиты».

Площадь защищаемой поверхности \(S\) — по чертежу или по
  формулам оценки площадей (для днища с поясом переменных ватерлиний
  \(A = (2d + B)\,L_{pp}\,P\)).

  Ток защиты \(I = i\,S\), где \(i\) — плотность защитного тока,
  выбираемая по состоянию покрытия и району эксплуатации.

  Требуемая масса сплава из закона Фарадея, записанного через
  фактическую токоотдачу \(q\) [А·ч/кг] и коэффициент использования
  протектора \(k_{\text{и}}\):
  $$M = \frac{I\,T\,8760}{q\,k_{\text{и}}}$$

  Число протекторов — большее из двух: по массе
  \(n_m = M/m_1\) и по токоотдаче одного протектора
  \(n_i = I/I_1\), где \(I_1 = \Delta E/R_{\text{а}}\), а сопротивление
  растеканию плоского прилегающего анода
  \(R_{\text{а}} = 0{,}315\,\rho/\sqrt{A_{\text{а}}}\).

Числовой пример 6. Подводная часть сухогруза.
  Площадь \(S = 2500\) м², покрытие средней сохранности
  \(i = 30\) мА/м², срок службы \(T = 4\) года, сплав АП4Н
  (\(q = 2450\) А·ч/кг), коэффициент использования \(k_{\text{и}} = 0{,}85\),
  протектор П-ККА-13 массой 13 кг.
  \(I = iS\) = 30 · 2500 / 1000 = 75 А

  \(M = I\,T\,8760/(q\,k_{\text{и}})\) = 75 · 4 · 8760 / (2450 · 0,85) = 1262 кг

  \(n = M/m_1\) = 1262 / 13 = 98 протекторов

  Площадь на один протектор = 2500 / 98 = 25,5 м²

  Полторы тонны алюминия на четыре года — цена того, чтобы корпус не терял
  по 0,3–1,5 мм в год в местах повреждения краски. Для сравнения: на днище
  кессона МЛСП «Приразломная», которое вообще не красили (чтобы увеличить
  трение и сцепление с грунтом), ставили один плоский протектор П-КЛА-15 на
  каждые 4 м².

4.9. Комбинированная защита сложных объектов

  Два примера, где ни одно средство поодиночке не работает.

  Ледокол. Ледовый пояс — самый уязвимый район (0,5–1,5 мм/год).
  Лучшая краска «Инерта-160» разрушается в самом начале эксплуатации,
  газотермическое алюминиевое покрытие толщиной 300–400 мкм сходит за четыре
  месяца, протекторы установить невозможно, анодные узлы, даже ледостойкие, в
  зоне удара льда не удерживаются. Решение — плакированная сталь
  (наружный слой из коррозионно-стойкой стали) в зоне истирающего и ударного
  действия льда плюс катодная защита с ледостойкими анодами, размещёнными
  ниже ледового пояса. Высокая катодная поляризуемость плакирующего слоя даёт
  большую зону защитного действия анодов. На атомном ледоколе «50 лет Победы»
  система состоит из 30 анодов АКК-М-4, 8 анодов АКЛ и 16 хлорсеребряных
  электродов сравнения, разделённых на 8 групп со своим преобразователем
  ТПЦ3-200-36 в каждой; ледовый пояс от носа до 95 шпангоута выполнен из
  плакированной стали АБ1 + 08Х19Н10Г2Б с толщиной плакирующего слоя 4–7 мм,
  общая площадь 1500 м².

  Недокуемая платформа. На МЛСП «Приразломная» защищаемую поверхность
  разделили на четыре зоны с разной плотностью тока: верхняя часть из
  плакированной стали — 500 мА/м², нижерасположенная из низколегированной —
  325 мА/м², часть кессона в гравийной засыпке и под льдом — по 50 мА/м².
  Максимальный суммарный ток составил 4515 А на 11 500 м², при проектировании
  принята \(i = 390\) мА/м². Запас надёжности виден по факту: при запуске
  потребовалось 56 мА/м², через год эксплуатации — 87,5 мА/м². На срок 25 лет
  система включает 112 анодных узлов, 56 контрольных электродов сравнения
  ЭСХП-СЛ и 28 преобразователей ТПЦ3-200-36М.

Следующая глава: лакокрасочные системы
  — подготовка поверхности, грунты, толщины плёнки и контроль качества
  окраски. Окраска как технологический процесс в постройке судна — в курсе
  технологии судостроения.

File: site/t-types.html
Глава 3. Виды коррозионного разрушения судовых конструкций

Глава 3. Виды коррозионного разрушения

Коротко

Опасность формы разрушения обратно пропорциональна её равномерности.
  Сплошная коррозия отнимает 0,12–0,15 мм/год по всей поверхности и легко
  закладывается в припуск; язвенная при той же средней потере массы даёт
  сквозное отверстие за один междоковый период.

  Питтинг и щелевая коррозия — болезни пассивирующихся
  металлов (нержавеющих сталей, алюминия, титана). Оба процесса
  автокаталитичны: внутри поражения среда подкисляется до pH 2–3 и
  обогащается хлоридами, а вся окружающая поверхность работает катодом
  огромной площади.

  Контактная коррозия определяется не столько разностью
  потенциалов, сколько поляризуемостью катода и соотношением площадей.
  Большой катод + маленький анод = разрушение анода в разы быстрее.

  В морской воде предел усталости углеродистых сталей падает с
  15–52 до 4–8 кгс/мм², и коррозионная усталость не зависит от
  механических свойств стали: прочная сталь здесь не помогает.

  На кавитацию и эрозию коррозия накладывается взаимно усиливая:
  на внутренней облицовке направляющих насадок гребных винтов без защиты
  скорость разрушения достигает 3,0–4,5 мм/год.

3.1. Две классификации

  Курс пользуется двумя классификациями сразу — по особенностям
  протекания (что за среда и условия) и по характеру разрушения
  (как выглядит повреждённый металл).

По особенностям протекания

газовая;

  атмосферная — основной вид коррозии по массовости, механизм
  во всех случаях электрохимический;

  при полном погружении и при неполном погружении;

  подземная;

  структурная и биокоррозия;

  контактная;

  щелевая;

  под механическим напряжением, кавитация, коррозия при трении,
  фреттинг-коррозия;

  электрокоррозия (блуждающими токами).

По характеру разрушения

равномерный коррозионный износ — измеряется в г/(см²·ч) или
  кг/(м²·год);

  пятнами, питтинговая, язвенная — измеряется в мм/год, то есть
  глубиной, а не массой;

  растрескивание, в том числе ножевая коррозия по границе
  сварного шва;

  межкристаллитная — внешне поверхность цела.

Разница в единицах измерения — не формальность. Она прямо
  говорит, что для локальных форм средняя потеря массы бессмысленна:
  конструкцию выводит из строя максимальная глубина единственной
  язвы.

3.2. Сплошная коррозия

  Самая безобидная форма: разрушение идёт по всей поверхности примерно
  одинаково. Для судостроительной стали в морской воде это 0,12–0,15 мм/год,
  и почти не зависит от марки стали — процесс идёт под катодным контролем
  (см. главу 2). В атмосфере скорость сильно зависит
  от климата и загрязнения воздуха:

Климат, район	Потеря, г/(м²·год)	

Тропический сухой, Судан	3	

  Заполярный, Швеция	15	

  Тропический сухой, Ирак	50	

  Тропический морской, Сингапур	90	

  Сельский, Бразилия	180	

  Промышленный, Англия	400	

  Сильно промышленный морской, Шеффилд	840	

Ключевой фактор атмосферной коррозии — относительная влажность. При
  влажности ниже 50 % коррозия практически отсутствует; выше 50 % идёт
  «влажная» коррозия, при 100 % и слое адсорбированной влаги более 1 мм —
  «мокрая». Диапазон скоростей 0,02–2,0 мм/год. Загрязнение воздуха работает
  через подкисление плёнки влаги:

  $$\mathrm{SO_2} + \mathrm{H_2O} \rightarrow
  \mathrm{H_2SO_3}, \qquad \mathrm{CO_2} + \mathrm{H_2O} \rightarrow
  \mathrm{H_2CO_3} \quad (\mathrm{pH} < 7)$$

3.3. Питтинговая и язвенная коррозия

  Механизм начинается с локального разрушения пассивной плёнки хлорид-ионом.
  Для алюминия это записывают прямо:

  $$\mathrm{Cl^-} + \mathrm{Al_2O_3} \rightarrow
  \mathrm{AlOCl} \rightarrow \mathrm{AlCl_3}$$

  В месте разрыва плёнки образуется гальванический элемент: оголённый металл
  анод, окружающая пассивная поверхность — катод. Дальше процесс становится
  автокаталитическим. Ионы металла в глубине питтинга гидролизуются,
  подкисляя среду, а отрицательно заряженные хлорид-ионы мигрируют внутрь,
  компенсируя избыточный положительный заряд:

  $$\mathrm{Fe^{2+}} + \mathrm{H_2O}
  \rightarrow \mathrm{FeOH^+} + \mathrm{H^+}$$

  Внутри поражения устанавливается pH 1–3, репассивация становится
  невозможной, и питтинг растёт вглубь до сквозного свища.

Оба поражения устроены одинаково: маленький анод с
  подкисленной бескислородной средой внутри и огромный катод снаружи. Разница
  только в том, что питтинг сам создаёт себе полость, а щелевая коррозия
  использует готовую — конструктивный зазор, нахлёсточное соединение,
  подпрокладочное пространство, застойную зону. Отсюда конструктивное правило:
  зазоров быть не должно, а если они неизбежны — их нужно герметизировать
  (см. главу 4).

Из-за высокого содержания хлорид-иона установление пассивного состояния
  для железа и низко- и среднелегированных сталей в морской воде невозможно в
  принципе. Даже для высоколегированных нержавеющих сталей с содержанием хрома
  более 14 % пассивное состояние неустойчиво, из-за чего появление питтинга
  неизбежно. Склонность конкретной марки к питтингу оценивают индексом
  питтингостойкости PRE (pitting resistance equivalent):

  $$\mathrm{PRE} = \%\mathrm{Cr}
  + 3{,}3\,\%\mathrm{Mo} + 16\,\%\mathrm{N}$$

  Числовой пример 5. Индекс питтингостойкости.
  Шведская сталь AVESTA 254 SMO состава 0,02 C; 20 Cr; 18 Ni; 0,5 Mn; 6 Mo;
  0,7 Cu; 0,2 N:
  \(\mathrm{PRE}\) = 20 + 3,3·6 + 16·0,2 = 20 + 19,8 + 3,2 = 43

  Для сравнения: у самой распространённой Х18Н10Т PRE = 18, у «морской»
  Х18Н12М2Т — 23,5. Видно, чем куплена питтингостойкость: молибден даёт
  почти половину индекса, азот — ещё три единицы. Никель, при всей его пользе
  для аустенитной структуры, в индекс не входит вовсе.

  Два практически важных уточнения. С повышением температуры и солёности
  питтингостойкость всех нержавеющих сталей падает. Зато в движущейся воде при
  скорости более 1,5 м/с пассивная плёнка устойчива за счёт интенсивного
  подвода кислорода — питтинга нет. Нержавеющая сталь опасна именно в
  стоячей морской воде.

3.4. Щелевая коррозия

  Коррозия в щелях, зазорах, неплотностях соединений и застойных зонах.
  Работает пара неравномерной аэрации, плотность анодного тока в щели велика,
  и разрушение развивается с большой скоростью: образуется полость, каверна,
  сквозной свищ. Дополнительный фактор — давление продуктов коррозии на стенки
  щели, разжимающее соединение.

  Наиболее подвержены щелевой коррозии высокопассивирующиеся материалы:
  нержавеющие стали (опасны зазоры менее 0,3 мм, наиболее — менее 0,1 мм) и
  алюминиевые сплавы. Для углеродистых и низколегированных сталей эффект
  выражен слабее, потому что их потенциал мало зависит от концентрации
  кислорода: всё решает разность потенциалов пар дифференциальной аэрации.

3.5. Межкристаллитная коррозия

  Разрушение идёт по границам зёрен, внешне поверхность может выглядеть
  неповреждённой, а прочность уже потеряна. Два «клиента» в судостроении:

Аустенитные хромоникелевые стали после нагрева в опасном
  интервале (в том числе в зоне термического влияния сварки): по границам
  зёрен выпадают карбиды хрома, приграничная зона обедняется хромом и теряет
  пассивность.

  Алюминиевые сплавы — прежде всего дуралюмины и магналии при
  содержании магния выше 5,5 %. При наличии растягивающих напряжений
  высокопрочные сплавы дают коррозионное растрескивание, и разрушение имеет
  межкристаллитный характер с электрохимическим механизмом.

Наименьшую коррозионную стойкость среди алюминиевых сплавов
  имеют дуралюмины — из-за выделений интерметаллида CuAl₂, работающих
  катодами. Оксидная плёнка алюминия устойчива при pH 4–8,6; в более кислых и
  щелочных средах, при нагреве выше 60 °C и в присутствии хлоридов пассивность
  ослабевает. Подробнее о структуре сплавов — в курсе
  материаловедения.

3.6. Контактная коррозия

  Судовые конструкции неизбежно сочетают углеродистые и низколегированные
  стали, алюминиевые и медные сплавы, нержавеющие стали и титан — материалы с
  разными электрохимическими характеристиками. Ток контактной пары:

  $$I = \frac{\varepsilon_{\text{к}} -
  \varepsilon_{\text{а}}}{R + R_{\text{пк}} + R_{\text{па}}}$$

  Практика даёт три правила, которые важнее самой формулы:

Решает не разность потенциалов, а поляризуемость катода.
  Корпусные стали катодно поляризуются слабо и потому вызывают интенсивную
  коррозию алюминиевых сплавов, несмотря на небольшую разность потенциалов
  (150–300 мВ).

  Решает соотношение площадей. Рост поверхности катода
  относительно анода снижает плотность тока на катоде, а значит, и его
  поляризацию — весь ток идёт через малый анод. Худший случай: стальной
  крепёж в обшивке из нержавеющей стали или незакрашенный сварной шов на
  окрашенной обшивке.

  Решает движение воды, потому что коррозия контролируется
  катодным процессом, а он зависит от скорости диффузии кислорода.

Показательный случай. На ледоколе «Капитан
  Николаев» при переоборудовании в 1990 году ледовый пояс изготовили из
  плакированной стали, но электрохимической защиты не установили. При доковании
  в 2000 году — через девять лет эксплуатации — обнаружена интенсивная
  контактная коррозия корпуса из гомогенной корпусной стали в районах,
  прилегающих к ледовому поясу, глубиной до 18–22 мм. Особенно
  выделялись подрезы сварных швов по периметру соединения плакированной и
  гомогенной сталей. Сама плакированная сталь при этом находилась в идеальном
  состоянии — под катодной поляризацией от контакта с корпусной сталью.

3.7. Коррозионное растрескивание и коррозионная усталость

  При статических растягивающих напряжениях разрушение может произойти
  хрупко и при напряжениях ниже предела текучести — это коррозионное
  растрескивание. Характерная примета: трещины ориентированы перпендикулярно
  направлению растягивающих напряжений; идти они могут как по границам зёрен,
  так и через зёрна.

  При циклических напряжениях предел усталости в коррозионной среде
  снижается по сравнению со значением на воздухе, и — важнейший момент —
  коррозионная усталость не зависит от механических свойств стали. На
  воздухе предел усталости составляет около 50 % предела прочности, и переход
  на более прочную сталь поднимает и предел усталости; в морской воде этот
  рычаг не работает.

Металл или сплав	На воздухе	В морской воде	В пресной воде	

Углеродистые мало- и среднелегированные стали	15–52	4–8	10–15	

  Нержавеющие высокохромистые стали феррито-мартенситного и мартенситного классов	26–62	8	22–27	

  Нержавеющие аустенитные стали	20–31	8–10	20–22	

  Никель, медь, медные сплавы	11–18	9–15	11–15	

  Алюминиевые сплавы	4–12	3–7	4,2–5,4	

Предел усталости, кгс/мм². Обратите внимание на медные
  сплавы: они теряют в морской воде меньше всех — 9–15 против 11–18 на
  воздухе. Именно поэтому гребные винты и арматуру делают из бронзы и латуни,
  а не из стали. При расчёте конструкций, работающих в морской воде при
  циклической нагрузке, следует использовать предел коррозионной
  усталости, а не обычный.

3.8. Кавитация и коррозионно-эрозионное разрушение

  Схлопывание кавитационных пузырьков механически срывает оксидные плёнки и
  сам металл, а коррозия немедленно атакует оголённую поверхность — два
  фактора взаимно усиливают друг друга. Максимальная скорость таких разрушений
  внутренней облицовки направляющих насадок в диске гребного винта достигает
  3,0–4,5 мм/год без электрохимической защиты. Тот же механизм работает
  на пере руля, на кромках выступающих частей и на «слабых» элементах
  трубопроводов забортной воды.

3.9. Особый случай: суда ледового плавания

  Скорость коррозии подводной части корпусов ледоколов составляет
  0,3–1,5 мм/год в зависимости от района корпуса и мало зависит от марки стали,
  зато марка определяет характер разрушения: наиболее равномерный износ
  даёт углеродистая сталь, а легированные приводят к язвенному разрушению в
  виде «губки» (сталь марганцовистого класса) или «тёрки» с острыми краями
  (хромоникельмолибденовый класс). Следствие практическое: растёт сила трения
  льда о корпус, и ледопроходимость падает на 20–30 % и более после 2–3 лет
  эксплуатации.

  Причин повышенной агрессивности арктических морей пять:

понижение температуры повышает растворимость кислорода — ускоряется
  контролирующая катодная реакция;

  разрушение ледового поля и хаотичное движение льдин резко меняют
  гидродинамические условия у самой поверхности корпуса;

  при разломе льдов растёт электрохимическая неоднородность обшивки
  (аналогия с электризацией: возникают электростатические потенциалы до
  100 В);

  в межкристаллитных прослойках молодых льдов образуется
  концентрированный рассол, и при разломе обшивка оказывается в нём;

  абразивное воздействие трущегося льда, твёрдость которого растёт с
  понижением температуры от 30 % твёрдости алмаза при −15 °C до 40 % при
  −30 °C.

Суммарный результат — увеличение скорости коррозии более чем в десять
  раз. Измерения на атомном ледоколе «Арктика» на линии Мурманск — Дудинка
  показали смещение потенциала под действием абразива на 0,8–0,85 В как для
  низколегированных, так и для нержавеющих сталей; но у последних защитная
  плёнка восстанавливается за 1–2 минуты, и потенциал возвращается к исходному.

3.10. Карта: где на судне какая форма

№	Район	Преобладающая форма	Скорость, мм/год	

1	Открытая палуба, палубные конструкции	атмосферная сплошная, локальная под скоплениями воды	0,1–0,9	

  2	Пояс переменных ватерлиний	дифференциальная аэрация, попеременное смачивание, истирание льдом	0,5–1,5	

  3	Подводная часть обшивки под ЛКП	язвенная в местах повреждения покрытия	0,3–1,5	

  4	Гребной винт, направляющая насадка	кавитационная эрозия + контактная (бронза — сталь)	3,0–4,5	

  5	Перо руля, кронштейны, сварные швы	коррозия шва, щелевая в соединениях	2,0–3,0	

  6	Ледовый пояс носовой оконечности	коррозионно-эрозионное разрушение	0,5–1,5	

  7	Балластные танки, двойной борт, пики	язвенная на подпалубном наборе, бимсах, верхних рёбрах жёсткости	0,3–0,7	

  8	Алюминиевая надстройка на стальном корпусе	контактная и межкристаллитная	0,2–0,7	

Противоречие двухкорпусной конструкции.
  Требование МАРПОЛ 73/78 отделять грузовые танки от наружного борта системой
  чисто балластных отсеков сделало танкеры безопаснее в аварийных ситуациях,
  но одновременно создало огромную площадь труднодоступных внутренних
  поверхностей. Язвенная коррозия днищевого набора в подтоварной воде на
  нефтеналивных судах без защиты доходит до 1–3 мм/год. Эксперты МАКО и
  страховых компаний сходятся в том, что именно коррозионное состояние
  балластных отсеков определяет срок службы судна в целом: у двухкорпусной
  конструкции он меньше, чем у однокорпусной. Экологические требования
  МАРПОЛ разобраны в курсе
  промышленной экологии.

Следующая глава: защита от коррозии —
  конструктивные решения, покрытия, протекторная и катодная защита с расчётом
  числа протекторов.
